Repository: Bizbalt/PFP

A suitable Python envirnoment can be installed via anaconda environment manager with the aid of the requirements or spec-file.

The Runs folder withholds trained models and statistics
The Program files folder contains all that is needed to run or re-run the software

It is adviced to load the program files into the IDE of choice, e.g. Pycharm to 
   view the "Cloudpoint determination.ipynb" jupyternotebook for dataset insights 
 or
   use the neural network via cloudpointprediction.py pythonfile (modes to use or train are set at the end of the file).

The default export path is the users documents path + "jupyter files".

There are two versions of the Dataset.

File: Program files/cloud_points_data.csv (part 3 of 5)
reference;polymer_type;polymer_type_style;polymer_architecture;polymerisation_type;SMILES_start_group;SMILES_end_group;SMILES_repeating_unitA;molpercent_repeating_unitA;SMILES_repeating_unitB;molpercent_repeating_unitB;SMILES_repeating_unitC;molpercent_repeating_unitC;SMILES_repeating_unitD;molpercent_repeating_unitD;SMILES_repeating_unitE;molpercent_repeating_unitE;Mn;Mw;PDI;mass_characterisation_method;mass_characterisation_standart;polymer_concentration_mass_conc;polymer_concentration_wpercent;additive1;additive1_concentration_molar;additive1_concentration_weight_percent;additive2;additive2_concentration_molar;additive2_concentration_weight_percent;cloud_point;N/A;def_type;pH;identifier;comment;tacticity;rating
10.1016/S0966-7822(97)00029-4;homo;;linear;FRP;[C](C)(C)(C#N);[S]CC(=O)O;[CH2][CH](N1C(=O)CCCCC1);1;;;;;;;;;830;;;eTit;;;0,002;;;;;;;35,28;;0,1;;oVLC;;;
10.1016/S0966-7822(97)00029-4;homo;;linear;FRP;[C](C)(C)(C#N);[S]CC(=O)O;[CH2][CH](N1C(=O)CCCCC1);1;;;;;;;;;650;;;eTit;;;0,002;;;;;;;36,73;;0,1;;oVLC;;;
10.1021/ma034456n;random;;linear;FRP;OS(O)(O)O;OS(O)(O)O;[CH2][CH](N1C(=O)CCCCC1);0,844;[CH2][CH](n1ccnc1);0,156;;;;;;;660000;;;SEC(PEG);;0,001;;;;;;;;39;;;;75/25-25p;;;low accuracy
10.1021/ma034456n;random;;linear;FRP;OS(O)(O)O;OS(O)(O)O;[CH2][CH](N1C(=O)CCCCC1);0,79;[CH2][CH](n1ccnc1);0,21;;;;;;;610000;;;SEC(PEG);;0,001;;;;;;;;;70+;;;75/25-25s;greater than 70 or no LCST;;low accuracy
10.1021/ma034456n;random;;linear;FRP;OS(O)(O)O;OS(O)(O)O;[CH2][CH](N1C(=O)CCCCC1);0,78;[CH2][CH](n1ccnc1);0,22;;;;;;;225000;;;SEC(PEG);;0,001;;;;;;;;44;;;;75/25-65p;;;low accuracy
10.1021/ma034456n;random;;linear;FRP;OS(O)(O)O;OS(O)(O)O;[CH2][CH](N1C(=O)CCCCC1);0,73;[CH2][CH](n1ccnc1);0,27;;;;;;;160000;;;SEC(PEG);;0,001;;;;;;;;65;;;;75/25-65s;;;low accuracy
10.1021/ma034456n;random;;linear;FRP;OS(O)(O)O;OS(O)(O)O;[CH2][CH](N1C(=O)CCCCC1);0,79;[CH2][CH](n1ccnc1);0,21;;;;;;;370000;;;SEC(PEG);;0,001;;;;;;;;32;;;;80/20-25p;;;low accuracy
10.1021/ma034456n;random;;linear;FRP;OS(O)(O)O;OS(O)(O)O;[CH2][CH](N1C(=O)CCCCC1);0,72;[CH2][CH](n1ccnc1);0,28;;;;;;;290000;;;SEC(PEG);;0,001;;;;;;;;60;;;;80/20-25s;;;low accuracy
10.1021/ma034456n;random;;linear;FRP;OS(O)(O)O;OS(O)(O)O;[CH2][CH](N1C(=O)CCCCC1);0,727;[CH2][CH](n1ccnc1);0,273;;;;;;;150000;;;SEC(PEG);;0,001;;;;;;;;35;;;;82/20-65p;;;low accuracy
10.1021/ma034456n;random;;linear;FRP;OS(O)(O)O;OS(O)(O)O;[CH2][CH](N1C(=O)CCCCC1);0,67;[CH2][CH](n1ccnc1);0,33;;;;;;;85000;;;SEC(PEG);;0,001;;;;;;;;66;;;;80/20-65s;;;low accuracy
10.1021/ma034456n;random;;linear;FRP;OS(O)(O)O;OS(O)(O)O;[CH2][CH](N1C(=O)CCCCC1);0,62;[CH2][CH](n1ccnc1);0,38;;;;;;;240000;;;SEC(PEG);;0,001;;;;;;;;46;;;;85/15-25p;;;low accuracy
10.1021/ma034456n;random;;linear;FRP;OS(O)(O)O;OS(O)(O)O;[CH2][CH](N1C(=O)CCCCC1);0,615;[CH2][CH](n1ccnc1);0,385;;;;;;;120000;;;SEC(PEG);;0,001;;;;;;;;;70+;;;85/15-25s;greater than 70 or no LCST;;low accuracy
10.1021/ma034456n;random;;linear;FRP;OS(O)(O)O;OS(O)(O)O;[CH2][CH](N1C(=O)CCCCC1);0,81;[CH2][CH](n1ccnc1);0,19;;;;;;;270000;;;SEC(PEG);;0,001;;;;;;;;33;;;;85/15-65o;;;low accuracy
10.1021/ma034456n;random;;linear;FRP;OS(O)(O)O;OS(O)(O)O;[CH2][CH](N1C(=O)CCCCC1);0,74;[CH2][CH](n1ccnc1);0,26;;;;;;;105000;;;SEC(PEG);;0,001;;;;;;;;34;;;;85/15-65p;;;low accuracy
10.1021/ma034456n;random;;linear;FRP;OS(O)(O)O;OS(O)(O)O;[CH2][CH](N1C(=O)CCCCC1);0,73;[CH2][CH](n1ccnc1);0,27;;;;;;;40000;;;SEC(PEG);;0,001;;;;;;;;;70+;;;85/15-65s;greater than 70 or no LCST;;low accuracy
10.1021/ma034456n;random;;linear;FRP;OS(O)(O)O;OS(O)(O)O;[CH2][CH](N1C(=O)CCCCC1);0,79;[CH2][CH](n1ccnc1);0,21;;;;;;;210000;;;SEC(PEG);;0,001;;;;;;;;48;;;;90/10-25p;;;low accuracy
10.1021/ma034456n;random;;linear;FRP;OS(O)(O)O;OS(O)(O)O;[CH2][CH](N1C(=O)CCCCC1);0,78;[CH2][CH](n1ccnc1);0,22;;;;;;;65000;;;SEC(PEG);;0,001;;;;;;;;;70+;;;90/10-25s;greater than 70 or no LCST;;low accuracy
10.1021/ma034456n;random;;linear;FRP;OS(O)(O)O;OS(O)(O)O;[CH2][CH](N1C(=O)CCCCC1);0,88;[CH2][CH](n1ccnc1);0,12;;;;;;;390000;;;SEC(PEG);;0,001;;;;;;;;37;;;;90/10-65p;;;low accuracy
10.1021/ma034456n;random;;linear;FRP;OS(O)(O)O;OS(O)(O)O;[CH2][CH](N1C(=O)CCCCC1);0,81;[CH2][CH](n1ccnc1);0,19;;;;;;;160000;;;SEC(PEG);;0,001;;;;;;;;64;;;;90/10-65s;;;low accuracy
10.1021/ma9615112;random;;crosslinked;FRP;[C](C)(C)(C#N);[C](C)(C)(C#N);[CH2][CH](N1C(=O)CCCCC1);0,995;[CH2][CH]C(=O)NCNC(=O)[CH][CH2];0,005;;;;;;;;;;;;0,0013;;;;;;;;36,7;;A;;1;gel;;
10.1021/ma9615112;random;;crosslinked;FRP;[C](C)(C)(C#N);[C](C)(C)(C#N);[CH2][CH](N1C(=O)CCCCC1);0,995;[CH2][CH]C(=O)NCNC(=O)[CH][CH2];0,005;;;;;;;;;;;;0,0013;;SDS;0,00033;;;;;40,7;;A;;2;gel;;
10.1021/ma9615112;random;;crosslinked;FRP;[C](C)(C)(C#N);[C](C)(C)(C#N);[CH2][CH](N1C(=O)CCCCC1);0,995;[CH2][CH]C(=O)NCNC(=O)[CH][CH2];0,005;;;;;;;;;;;;0,0013;;SDS;0,00065;;;;;45,6;;A;;3;gel;;
10.1021/ma9615112;random;;crosslinked;FRP;[C](C)(C)(C#N);[C](C)(C)(C#N);[CH2][CH](N1C(=O)CCCCC1);0,995;[CH2][CH]C(=O)NCNC(=O)[CH][CH2];0,005;;;;;;;;;;;;0,0013;;SDS;0,001;;;;;49,6;;A;;4;gel;;
10.1021/ma9615112;random;;crosslinked;FRP;[C](C)(C)(C#N);[C](C)(C)(C#N);[CH2][CH](N1C(=O)CCCCC1);0,995;[CH2][CH]C(=O)NCNC(=O)[CH][CH2];0,005;;;;;;;;;;;;0,0013;;SDS;0,0028;;;;;64,5;;A;;5;gel;;
10.1021/ma9615112;random;;crosslinked;FRP;[C](C)(C)(C#N);[C](C)(C)(C#N);[CH2][CH](N1C(=O)CCCCC1);0,995;[CH2][CH]C(=O)NCNC(=O)[CH][CH2];0,005;;;;;;;;;;;;0,0013;;SDS;0,0052;;;;;78,8;;A;;6;gel;;
10.1021/ma9615112;random;;crosslinked;FRP;[C](C)(C)(C#N);[C](C)(C)(C#N);[CH2][CH](N1C(=O)CCCCC1);0,995;[CH2][CH]C(=O)NCNC(=O)[CH][CH2];0,005;;;;;;;;;;;;0,0013;;NaCl;0,21;;;;;36;;A;;7;gel;;
10.1021/ma9615112;random;;crosslinked;FRP;[C](C)(C)(C#N);[C](C)(C)(C#N);[CH2][CH](N1C(=O)CCCCC1);0,995;[CH2][CH]C(=O)NCNC(=O)[CH][CH2];0,005;;;;;;;;;;;;0,0013;;NaCl;0,2;;;;;34,5;;A;;8;gel;;
10.1021/ma9615112;random;;crosslinked;FRP;[C](C)(C)(C#N);[C](C)(C)(C#N);[CH2][CH](N1C(=O)CCCCC1);0,995;[CH2][CH]C(=O)NCNC(=O)[CH][CH2];0,005;;;;;;;;;;;;0,0013;;NaCl;1;;;;;27,3;;A;;9;gel;;
10.1021/ma9615112;random;;crosslinked;FRP;[C](C)(C)(C#N);[C](C)(C)(C#N);[CH2][CH](N1C(=O)CCCCC1);0,995;[CH2][CH]C(=O)NCNC(=O)[CH][CH2];0,005;;;;;;;;;;;;0,0013;;NaCl;1;;;;;26,8;;A;;10;gel;;
10.1021/ma980158s;random;;linear;FRP;[C](C)(C)(C#N);[C](C)(C)(C#N);[CH2][CH](N1C(=O)CCCCC1);1;;;;;;;;;4080000;;;DLS;;0,0005;;;;;;;;33;;;;;DLS;;
10.1021/acs.macromol.6b01451;random;;linear;RAFT;[C](C)(C)(C#N);[S]C(=S)OCC;[CH2][CH1](OC(=O)C);0,53;[CH2][CH](N1C(=O)CCCCC1);0,47;;;;;;;35370;;1,1;SEC(THF);MALLS;;0,003;;;;;;;21,4;;C;;5;;;
10.1021/acs.macromol.6b01451;random;;linear;RAFT;[C](C)(C)(C#N);[S]C(=S)OCC;[CH2][CH1](OC(=O)C);0,28;[CH2][CH](N1C(=O)CCCCC1);0,72;;;;;;;51530;;1,25;SEC(THF);MALLS;;0,003;;;;;;;25,5;;C;;3;;;
10.1021/acs.macromol.6b01451;random;;linear;RAFT;[C](C)(C)(C#N);[S]C(=S)OCC;[CH2][CH1](OC(=O)C);0,19;[CH2][CH](N1C(=O)CCCCC1);0,81;;;;;;;48190;;1,19;SEC(THF);MALLS;;0,003;;;;;;;27,4;;C;;2;;;
10.1021/acs.macromol.6b01451;homo;;linear;RAFT;[C](C)(C)(C#N);[S]C(=S)OCC;[CH2][CH](N1C(=O)CCCCC1);1;;;;;;;;;45330;;1,12;SEC(THF);MALLS;;0,003;;;;;;;31;;C;;1;;;
"10.1002/(SICI)1099-0488(199703)35:4<595::AID-POLB7>3.0.CO;2-P";random;;linear;FRP;OS(O)(O)O;OS(O)(O)O;[CH](C)[CH](C(=O)OCCN(C)C);1;;;;;;;;;280000;;;LDA;;;0,05;;;;;;;50;;;7;;read off diagram;;
"10.1002/(SICI)1099-0488(199703)35:4<595::AID-POLB7>3.0.CO;2-P";random;;linear;FRP;OS(O)(O)O;OS(O)(O)O;[CH](C)[CH](C(=O)OCCN(C)C);0,8;[CH2][CH](C(=O)N);0,2;;;;;;;320000;;;LDA;;;0,05;;;;;;;42;;;7;;read off diagram;;
"10.1002/(SICI)1099-0488(199703)35:4<595::AID-POLB7>3.0.CO;2-P";random;;linear;FRP;OS(O)(O)O;OS(O)(O)O;[CH](C)[CH](C(=O)OCCN(C)C);0,67;[CH2][CH](C(=O)N);0,33;;;;;;;380000;;;LDA;;;0,05;;;;;;;34;;;7;;read off diagram;;
"10.1002/(SICI)1099-0488(199703)35:4<595::AID-POLB7>3.0.CO;2-P";random;;linear;FRP;OS(O)(O)O;OS(O)(O)O;[CH](C)[CH](C(=O)OCCN(C)C);0,5;[CH2][CH](C(=O)N);0,5;;;;;;;350000;;;LDA;;;0,05;;;;;;;31;;;7;;read off diagram;;
"10.1002/(SICI)1099-0488(199703)35:4<595::AID-POLB7>3.0.CO;2-P";random;;linear;FRP;OS(O)(O)O;OS(O)(O)O;[CH](C)[CH](C(=O)OCCN(C)C);0,4;[CH2][CH](C(=O)N);0,6;;;;;;;300000;;;LDA;;;0,05;;;;;;;28;;;7;;read off diagram;;
"10.1002/(SICI)1099-0488(199703)35:4<595::AID-POLB7>3.0.CO;2-P";random;;linear;FRP;OS(O)(O)O;OS(O)(O)O;[CH](C)[CH](C(=O)OCCN(C)C);1;;;;;;;;;280000;;;LDA;;;0,05;HCl;0,01042;0,0003647;;;;;sol;;4;;;;
"10.1002/(SICI)1099-0488(199703)35:4<595::AID-POLB7>3.0.CO;2-P";random;;linear;FRP;OS(O)(O)O;OS(O)(O)O;[CH](C)[CH](C(=O)OCCN(C)C);0,8;[CH2][CH](C(=O)N);0,2;;;;;;;320000;;;LDA;;;0,05;;;;;;;;sol;;4;;;;
"10.1002/(SICI)1099-0488(199703)35:4<595::AID-POLB7>3.0.CO;2-P";random;;linear;FRP;OS(O)(O)O;OS(O)(O)O;[CH](C)[CH](C(=O)OCCN(C)C);0,67;[CH2][CH](C(=O)N);0,33;;;;;;;380000;;;LDA;;;0,05;;;;;;;;sol;;4;;;;
"10.1002/(SICI)1099-0488(199703)35:4<595::AID-POLB7>3.0.CO;2-P";random;;linear;FRP;OS(O)(O)O;OS(O)(O)O;[CH](C)[CH](C(=O)OCCN(C)C);0,5;[CH2][CH](C(=O)N);0,5;;;;;;;350000;;;LDA;;;0,05;;;;;;;;sol;;4;;;;
"10.1002/(SICI)1099-0488(199703)35:4<595::AID-POLB7>3.0.CO;2-P";random;;linear;FRP;OS(O)(O)O;OS(O)(O)O;[CH](C)[CH](C(=O)OCCN(C)C);0,4;[CH2][CH](C(=O)N);0,6;;;;;;;300000;;;LDA;;;0,05;;;;;;;;sol;;4;;;;
10.1021/ma001866s;homo;;linear;FRP;[C](C)(C#N)(CC(C)C);[C](C)(C#N)(CC(C)C);[CH2][C](C)(C(=O)N[C@H](CC)CO);1;;;;;;;;;58700;30000;;LC(DMF);PEG;;0,004;;;;;;;28,89;;A;;L-HMPMA;read off diagram;;propably high heating rates
10.1021/ma001866s;random;;linear;FRP;[C](C)(C#N)(CC(C)C);[C](C)(C#N)(CC(C)C);[CH2][C](C)(C(=O)N[C@H](CC)CO);0,5;[CH2][C](C)(C(=O)N[C@@H](CC)CO);0,5;;;;;;;66800;29000;;LC(DMF);PEG;;0,004;;;;;;;36,09;sol;A;;DL-HMPMA;slight increase in turbidity (60);;propably high heating rates
10.1021/ma001866s;homo;;linear;FRP;[C](C)(C#N)(CC(C)C);[C](C)(C#N)(CC(C)C);[CH2][C](C)(C(=O)N[C@@H](CC)CO);1;;;;;;;;;84800;;;LC(DMF);PEG;;0,004;;;;;;;28,89;;A;;D-HMPMA;read off diagram;;copied from L-HMPMA
10.1016/S1381-5148(97)00128-4;random;;linear;FRP;[C](C)(C#N)(CC(C)C);[C](C)(C#N)(CC(C)C);[CH2][CH](C(=O)NC(C)C);0,522;[CH2][CH](C(=O)N[C@@H](C)CC);0,478;;;;;;;8600;;;SEC(DMF);PS;;0,001;;;;;;;23,39;;C;;(S)BP-48;read off diagram;;
10.1016/S1381-5148(97)00128-4;random;;linear;FRP;[C](C)(C#N)(CC(C)C);[C](C)(C#N)(CC(C)C);[CH2][CH](C(=O)NC(C)C);0,522;[CH2][CH](C(=O)N[C@@H](C)CC);0,478;;;;;;;8600;;;SEC(DMF);PS;;0,001;L-Trp;0,000125;;;;;35,91;;C;;(S)BP-48;read off diagram;;
10.1016/S1381-5148(97)00128-4;random;;linear;FRP;[C](C)(C#N)(CC(C)C);[C](C)(C#N)(CC(C)C);[CH2][CH](C(=O)NC(C)C);0,522;[CH2][CH](C(=O)N[C@@H](C)CC);0,478;;;;;;;8600;;;SEC(DMF);PS;;0,001;D-Trp;0,000125;;;;;29,06;;C;;(S)BP-48;read off diagram;;
10.1016/S1381-5148(97)00128-4;random;;linear;FRP;[C](C)(C#N)(CC(C)C);[C](C)(C#N)(CC(C)C);[CH2][CH](C(=O)NC(C)C);0,5;[CH2][CH](C(=O)N[C@@H](C)CC);0,5;;;;;;;7800;;;SEC(DMF);PS;;0,001;;;;;;;24,43;;C;;(R,S)BP-50;read off diagram;;
10.1016/S1381-5148(97)00128-4;random;;linear;FRP;[C](C)(C#N)(CC(C)C);[C](C)(C#N)(CC(C)C);[CH2][CH](C(=O)NC(C)C);0,5;[CH2][CH](C(=O)N[C@@H](C)CC);0,5;;;;;;;7800;;;SEC(DMF);PS;;0,001;L-Trp;0,000125;;;;;28,46;;C;;(R,S)BP-50;read off diagram;;
10.1016/S1381-5148(97)00128-4;random;;linear;FRP;[C](C)(C#N)(CC(C)C);[C](C)(C#N)(CC(C)C);[CH2][CH](C(=O)NC(C)C);0,5;[CH2][CH](C(=O)N[C@@H](C)CC);0,5;;;;;;;7800;;;SEC(DMF);PS;;0,001;D-Trp;0,000125;;;;;36,05;;C;;(R,S)BP-50;read off diagram;;
10.1016/S1381-5148(97)00128-4;random;;linear;FRP;[C](C)(C#N)(CC(C)C);[C](C)(C#N)(CC(C)C);[CH2][CH](C(=O)NC(C)C);0,505;[CH2][CH](C(=O)N[C@@H](C)CC);0,495;;;;;;;8000;;;SEC(DMF);PS;;0,001;;;;;;;22,53;;C;;(S)BP-50;read off diagram;;
10.1016/S1381-5148(97)00128-4;random;;linear;FRP;[C](C)(C#N)(CC(C)C);[C](C)(C#N)(CC(C)C);[CH2][CH](C(=O)NC(C)C);0,505;[CH2][CH](C(=O)N[C@@H](C)CC);0,495;;;;;;;8000;;;SEC(DMF);PS;;0,001;L-Trp;0,000125;;;;;28,22;;C;;(S)BP-50;read off diagram;;
10.1016/S1381-5148(97)00128-4;random;;linear;FRP;[C](C)(C#N)(CC(C)C);[C](C)(C#N)(CC(C)C);[CH2][CH](C(=O)NC(C)C);0,505;[CH2][CH](C(=O)N[C@@H](C)CC);0,495;;;;;;;8000;;;SEC(DMF);PS;;0,001;D-Trp;0,000125;;;;;28,22;;C;;(S)BP-50;read off diagram;;
10.1016/S1381-5148(97)00128-4;random;;linear;FRP;[C](C)(C#N)(CC(C)C);[C](C)(C#N)(CC(C)C);[CH2][CH](C(=O)NC(C)C);0,505;[CH2][CH](C(=O)N[C@@H](C)CC);0,495;;;;;;;8000;;;SEC(DMF);PS;;0,001;;;;;;;22,98;;C;;(S)BP-50;read off diagram;;
10.1016/S1381-5148(97)00128-4;random;;linear;FRP;[C](C)(C#N)(CC(C)C);[C](C)(C#N)(CC(C)C);[CH2][CH](C(=O)NC(C)C);0,505;[CH2][CH](C(=O)N[C@@H](C)CC);0,495;;;;;;;8000;;;SEC(DMF);PS;;0,001;L-Trp;0,00003;;;;;26,93;;C;;(S)BP-50;read off diagram;;
10.1016/S1381-5148(97)00128-4;random;;linear;FRP;[C](C)(C#N)(CC(C)C);[C](C)(C#N)(CC(C)C);[CH2][CH](C(=O)NC(C)C);0,505;[CH2][CH](C(=O)N[C@@H](C)CC);0,495;;;;;;;8000;;;SEC(DMF);PS;;0,001;L-Trp;0,00006;;;;;30,01;;C;;(S)BP-50;read off diagram;;
10.1016/S1381-5148(97)00128-4;random;;linear;FRP;[C](C)(C#N)(CC(C)C);[C](C)(C#N)(CC(C)C);[CH2][CH](C(=O)NC(C)C);0,505;[CH2][CH](C(=O)N[C@@H](C)CC);0,495;;;;;;;8000;;;SEC(DMF);PS;;0,001;;0,00013;;;;;34;;C;;(S)BP-50;read off diagram;;
10.1016/S1381-5148(97)00128-4;random;;linear;FRP;[C](C)(C#N)(CC(C)C);[C](C)(C#N)(CC(C)C);[CH2][CH](C(=O)NC(C)C);1;;;;;;;;;8000;;;SEC(DMF);PS;;0,001;;;;;;;31,92;;C;;(S)BP-50;read off diagram;;
10.1016/S1381-5148(97)00128-4;random;;linear;FRP;[C](C)(C#N)(CC(C)C);[C](C)(C#N)(CC(C)C);[CH2][CH](C(=O)NC(C)C);1;;;;;;;;;8000;;;SEC(DMF);PS;;0,001;L-Trp;0,00012;;;;;32,14;;C;;(S)BP-50;read off diagram;;
10.1016/S1381-5148(97)00128-4;random;;linear;FRP;[C](C)(C#N)(CC(C)C);[C](C)(C#N)(CC(C)C);[CH2][CH](C(=O)NC(C)C);0,505;[CH2][CH](C(=O)N[C@@H](C)CC);0,495;;;;;;;8000;;;SEC(DMF);PS;;0,001;;;;;;;22,98;;C;;(S)BP-50;read off diagram;;
10.1016/S1381-5148(97)00128-4;random;;linear;FRP;[C](C)(C#N)(CC(C)C);[C](C)(C#N)(CC(C)C);[CH2][CH](C(=O)NC(C)C);0,505;[CH2][CH](C(=O)N[C@@H](C)CC);0,495;;;;;;;8000;;;SEC(DMF);PS;;0,001;D-Trp;0,00003;;;;;28,04;;C;;(S)BP-50;read off diagram;;
10.1016/S1381-5148(97)00128-4;random;;linear;FRP;[C](C)(C#N)(CC(C)C);[C](C)(C#N)(CC(C)C);[CH2][CH](C(=O)NC(C)C);0,505;[CH2][CH](C(=O)N[C@@H](C)CC);0,495;;;;;;;8000;;;SEC(DMF);PS;;0,001;D-Trp;0,00006;;;;;28,49;;C;;(S)BP-50;read off diagram;;
10.1016/S1381-5148(97)00128-4;random;;linear;FRP;[C](C)(C#N)(CC(C)C);[C](C)(C#N)(CC(C)C);[CH2][CH](C(=O)NC(C)C);0,505;[CH2][CH](C(=O)N[C@@H](C)CC);0,495;;;;;;;8000;;;SEC(DMF);PS;;0,001;D-Trp;0,00012;;;;;28,01;;C;;(S)BP-50;read off diagram;;
10.1002/marc.200900843;homo;;linear;CROP;[CH3];[OH];[N](C(=O)CCC)C[CH2];1; ;;;;;;;;4800;;1,17;SEC(CHCl3);PS;0,005;;;;;;;;26;;C;;PnPropOx;;;would've written 30,4
10.1002/marc.200900843;homo;;linear;CROP;[CH3];[OH];[N](C(=O)C(C)C)C[CH2];1;;;;;;;;;5400;;1,05;SEC(CHCl3);PS;0,005;;;;;;;;43;;C;;PiPropOx;;;would've written 45,6
10.1002/marc.200900843;random;;graft;RAFT;[C](C#N)(C)(C);[S]C(=S)c1ccccc1;[CH2][C](C)(C(=O)[O][N](C(=O)CC)C[CH2][N](C(=O)CC)C[CH2][N](C(=O)CC)C[CH2][N](C(=O)CC)C[CH2][N](C(=O)CC)CC);1;;;;;;;;;23658;;1,31;SEC(THF);PMMA;0,005;;;;;;;;77;;C;;POEtOxMA;;;would've written 76,3
10.1002/marc.200900843;homo;;linear;CROP;[CH3];[OH];[N](C(=O)CC)C[CH2];1;;;;;;;;;4800;;1,11;SEC(CHCl3);PS;0,005;;;;;;;;94;;C;;PEtOx;;;would've written 94,9
10.1002/marc.200900843;homo;;linear;CROP;[CH3];[OH];[N](C(=O)CC)C[CH2];1;;;;;;;;;4800;;1,11;SEC(CHCl3);PS;0,005;;Na2SO4;0,1;;;;;70,9;;C;;PEtOx;;;
10.1002/marc.200900843;homo;;linear;CROP;[CH3];[OH];[N](C(=O)CC)C[CH2];1;;;;;;;;;4800;;1,11;SEC(CHCl3);PS;0,005;;Na2SO4;0,2;;;;;54,5;;C;;PEtOx;;;
10.1002/marc.200900843;homo;;linear;CROP;[CH3];[OH];[N](C(=O)CC)C[CH2];1;;;;;;;;;4800;;1,11;SEC(CHCl3);PS;0,005;;Na2SO4;0,3;;;;;39;;C;;PEtOx;;;
10.1002/marc.200900843;homo;;linear;CROP;[CH3];[OH];[N](C(=O)CC)C[CH2];1;;;;;;;;;4800;;1,11;SEC(CHCl3);PS;0,005;;Na2SO4;0,4;;;;;27,4;;C;;PEtOx;;;
10.1002/marc.200900843;homo;;linear;CROP;[CH3];[OH];[N](C(=O)CC)C[CH2];1;;;;;;;;;4800;;1,11;SEC(CHCl3);PS;0,005;;Na2SO4;0,5;;;;;26,5;;C;;PEtOx;;;
10.1002/marc.200900843;homo;;linear;CROP;[CH3];[OH];[N](C(=O)CC)C[CH2];1;;;;;;;;;4800;;1,11;SEC(CHCl3);PS;0,005;;Li2SO4;0,1;;;;;79,8;;C;;PEtOx;;;
10.1002/marc.200900843;homo;;linear;CROP;[CH3];[OH];[N](C(=O)CC)C[CH2];1;;;;;;;;;4800;;1,11;SEC(CHCl3);PS;0,005;;Li2SO4;0,2;;;;;66,6;;C;;PEtOx;;;
10.1002/marc.200900843;homo;;linear;CROP;[CH3];[OH];[N](C(=O)CC)C[CH2];1;;;;;;;;;4800;;1,11;SEC(CHCl3);PS;0,005;;Li2SO4;0,3;;;;;58,1;;C;;PEtOx;;;
10.1002/marc.200900843;homo;;linear;CROP;[CH3];[OH];[N](C(=O)CC)C[CH2];1;;;;;;;;;4800;;1,11;SEC(CHCl3);PS;0,005;;Li2SO4;0,4;;;;;41,6;;C;;PEtOx;;;
10.1002/marc.200900843;homo;;linear;CROP;[CH3];[OH];[N](C(=O)CC)C[CH2];1;;;;;;;;;4800;;1,11;SEC(CHCl3);PS;0,005;;NaOAc;0,1;;;;;87,3;;C;;PEtOx;;;
10.1002/marc.200900843;homo;;linear;CROP;[CH3];[OH];[N](C(=O)CC)C[CH2];1;;;;;;;;;4800;;1,11;SEC(CHCl3);PS;0,005;;NaOAc;0,2;;;;;81,3;;C;;PEtOx;;;
10.1002/marc.200900843;homo;;linear;CROP;[CH3];[OH];[N](C(=O)CC)C[CH2];1;;;;;;;;;4800;;1,11;SEC(CHCl3);PS;0,005;;NaOAc;0,3;;;;;78,5;;C;;PEtOx;;;
10.1002/marc.200900843;homo;;linear;CROP;[CH3];[OH];[N](C(=O)CC)C[CH2];1;;;;;;;;;4800;;1,11;SEC(CHCl3);PS;0,005;;NaOAc;0,4;;;;;74,3;;C;;PEtOx;;;
10.1002/marc.200900843;homo;;linear;CROP;[CH3];[OH];[N](C(=O)CC)C[CH2];1;;;;;;;;;4800;;1,11;SEC(CHCl3);PS;0,005;;NaOAc;0,5;;;;;71,2;;C;;PEtOx;;;
10.1002/marc.200900843;homo;;linear;CROP;[CH3];[OH];[N](C(=O)CC)C[CH2];1;;;;;;;;;4800;;1,11;SEC(CHCl3);PS;0,005;;LiOAc;0,1;;;;;87,9;;C;;PEtOx;;;
10.1002/marc.200900843;homo;;linear;CROP;[CH3];[OH];[N](C(=O)CC)C[CH2];1;;;;;;;;;4800;;1,11;SEC(CHCl3);PS;0,005;;LiOAc;0,2;;;;;85,6;;C;;PEtOx;;;
10.1002/marc.200900843;homo;;linear;CROP;[CH3];[OH];[N](C(=O)CC)C[CH2];1;;;;;;;;;4800;;1,11;SEC(CHCl3);PS;0,005;;LiOAc;0,3;;;;;82,6;;C;;PEtOx;;;
10.1002/marc.200900843;homo;;linear;CROP;[CH3];[OH];[N](C(=O)CC)C[CH2];1;;;;;;;;;4800;;1,11;SEC(CHCl3);PS;0,005;;LiOAc;0,4;;;;;82,2;;C;;PEtOx;;;
10.1002/marc.200900843;homo;;linear;CROP;[CH3];[OH];[N](C(=O)CC)C[CH2];1;;;;;;;;;4800;;1,11;SEC(CHCl3);PS;0,005;;LiOAc;0,5;;;;;78,5;;C;;PEtOx;;;
10.1002/marc.200900843;homo;;linear;CROP;[CH3];[OH];[N](C(=O)CC)C[CH2];1;;;;;;;;;4800;;1,11;SEC(CHCl3);PS;0,005;;NaCl;0,1;;;;;91;;C;;PEtOx;;;
10.1002/marc.200900843;homo;;linear;CROP;[CH3];[OH];[N](C(=O)CC)C[CH2];1;;;;;;;;;4800;;1,11;SEC(CHCl3);PS;0,005;;NaCl;0,2;;;;;88,8;;C;;PEtOx;;;
10.1002/marc.200900843;homo;;linear;CROP;[CH3];[OH];[N](C(=O)CC)C[CH2];1;;;;;;;;;4800;;1,11;SEC(CHCl3);PS;0,005;;NaCl;0,3;;;;;85,3;;C;;PEtOx;;;
10.1002/marc.200900843;homo;;linear;CROP;[CH3];[OH];[N](C(=O)CC)C[CH2];1;;;;;;;;;4800;;1,11;SEC(CHCl3);PS;0,005;;NaCl;0,4;;;;;83,1;;C;;PEtOx;;;
10.1002/marc.200900843;homo;;linear;CROP;[CH3];[OH];[N](C(=O)CC)C[CH2];1;;;;;;;;;4800;;1,11;SEC(CHCl3);PS;0,005;;NaCl;0,5;;;;;78,7;;C;;PEtOx;;;
10.1002/marc.200900843;homo;;linear;CROP;[CH3];[OH];[N](C(=O)CCC)C[CH2];1; ;;;;;;;;4800;;1,17;SEC(CHCl3);PS;0,005;;Na2SO4;0,1;;;;;19,9;;C;;PnPropOx;;;
10.1002/marc.200900843;homo;;linear;CROP;[CH3];[OH];[N](C(=O)CCC)C[CH2];1; ;;;;;;;;4800;;1,17;SEC(CHCl3);PS;0,005;;Na2SO4;0,2;;;;;15,5;;C;;PnPropOx;;;
10.1002/marc.200900843;homo;;linear;CROP;[CH3];[OH];[N](C(=O)CCC)C[CH2];1; ;;;;;;;;4800;;1,17;SEC(CHCl3);PS;0,005;;Na2SO4;0,3;;;;;11,6;;C;;PnPropOx;;;
10.1002/marc.200900843;homo;;linear;CROP;[CH3];[OH];[N](C(=O)CCC)C[CH2];1; ;;;;;;;;4800;;1,17;SEC(CHCl3);PS;0,005;;Na2SO4;0,4;;;;;9,9;;C;;PnPropOx;;;
10.1002/marc.200900843;homo;;linear;CROP;[CH3];[OH];[N](C(=O)CCC)C[CH2];1; ;;;;;;;;4800;;1,17;SEC(CHCl3);PS;0,005;;Na2SO4;0,5;;;;;10,4;;C;;PnPropOx;;;
10.1002/marc.200900843;homo;;linear;CROP;[CH3];[OH];[N](C(=O)CCC)C[CH2];1; ;;;;;;;;4800;;1,17;SEC(CHCl3);PS;0,005;;Li2SO4;0,1;;;;;21,5;;C;;PnPropOx;;;
10.1002/marc.200900843;homo;;linear;CROP;[CH3];[OH];[N](C(=O)CCC)C[CH2];1; ;;;;;;;;4800;;1,17;SEC(CHCl3);PS;0,005;;Li2SO4;0,2;;;;;17,8;;C;;PnPropOx;;;
10.1002/marc.200900843;homo;;linear;CROP;[CH3];[OH];[N](C(=O)CCC)C[CH2];1; ;;;;;;;;4800;;1,17;SEC(CHCl3);PS;0,005;;Li2SO4;0,3;;;;;14,5;;C;;PnPropOx;;;
10.1002/marc.200900843;homo;;linear;CROP;[CH3];[OH];[N](C(=O)CCC)C[CH2];1; ;;;;;;;;4800;;1,17;SEC(CHCl3);PS;0,005;;Li2SO4;0,4;;;;;12;;C;;PnPropOx;;;
10.1002/marc.200900843;homo;;linear;CROP;[CH3];[OH];[N](C(=O)CCC)C[CH2];1; ;;;;;;;;4800;;1,17;SEC(CHCl3);PS;0,005;;Li2SO4;0,5;;;;;11,5;;C;;PnPropOx;;;
10.1002/marc.200900843;homo;;linear;CROP;[CH3];[OH];[N](C(=O)CCC)C[CH2];1; ;;;;;;;;4800;;1,17;SEC(CHCl3);PS;0,005;;NaOAc;0,1;;;;;22,7;;C;;PnPropOx;;;
10.1002/marc.200900843;homo;;linear;CROP;[CH3];[OH];[N](C(=O)CCC)C[CH2];1; ;;;;;;;;4800;;1,17;SEC(CHCl3);PS;0,005;;NaOAc;0,2;;;;;20,3;;C;;PnPropOx;;;
10.1002/marc.200900843;homo;;linear;CROP;[CH3];[OH];[N](C(=O)CCC)C[CH2];1; ;;;;;;;;4800;;1,17;SEC(CHCl3);PS;0,005;;NaOAc;0,3;;;;;18,5;;C;;PnPropOx;;;
10.1002/marc.200900843;homo;;linear;CROP;[CH3];[OH];[N](C(=O)CCC)C[CH2];1; ;;;;;;;;4800;;1,17;SEC(CHCl3);PS;0,005;;NaOAc;0,4;;;;;18,3;;C;;PnPropOx;;;
10.1002/marc.200900843;homo;;linear;CROP;[CH3];[OH];[N](C(=O)CCC)C[CH2];1; ;;;;;;;;4800;;1,17;SEC(CHCl3);PS;0,005;;NaOAc;0,5;;;;;16,4;;C;;PnPropOx;;;
10.1002/marc.200900843;homo;;linear;CROP;[CH3];[OH];[N](C(=O)CCC)C[CH2];1; ;;;;;;;;4800;;1,17;SEC(CHCl3);PS;0,005;;LiOAc;0,1;;;;;23,9;;C;;PnPropOx;;;
10.1002/marc.200900843;homo;;linear;CROP;[CH3];[OH];[N](C(=O)CCC)C[CH2];1; ;;;;;;;;4800;;1,17;SEC(CHCl3);PS;0,005;;LiOAc;0,2;;;;;22,4;;C;;PnPropOx;;;
10.1002/marc.200900843;homo;;linear;CROP;[CH3];[OH];[N](C(=O)CCC)C[CH2];1; ;;;;;;;;4800;;1,17;SEC(CHCl3);PS;0,005;;LiOAc;0,3;;;;;22,2;;C;;PnPropOx;;;
10.1002/marc.200900843;homo;;linear;CROP;[CH3];[OH];[N](C(=O)CCC)C[CH2];1; ;;;;;;;;4800;;1,17;SEC(CHCl3);PS;0,005;;LiOAc;0,4;;;;;21,5;;C;;PnPropOx;;;
10.1002/marc.200900843;homo;;linear;CROP;[CH3];[OH];[N](C(=O)CCC)C[CH2];1; ;;;;;;;;4800;;1,17;SEC(CHCl3);PS;0,005;;LiOAc;0,5;;;;;20,3;;C;;PnPropOx;;;
10.1002/marc.200900843;homo;;linear;CROP;[CH3];[OH];[N](C(=O)CCC)C[CH2];1; ;;;;;;;;4800;;1,17;SEC(CHCl3);PS;0,005;;NaCl;0,1;;;;;24,3;;C;;PnPropOx;;;
10.1002/marc.200900843;homo;;linear;CROP;[CH3];[OH];[N](C(=O)CCC)C[CH2];1; ;;;;;;;;4800;;1,17;SEC(CHCl3);PS;0,005;;NaCl;0,2;;;;;23,4;;C;;PnPropOx;;;
10.1002/marc.200900843;homo;;linear;CROP;[CH3];[OH];[N](C(=O)CCC)C[CH2];1; ;;;;;;;;4800;;1,17;SEC(CHCl3);PS;0,005;;NaCl;0,3;;;;;22,4;;C;;PnPropOx;;;
10.1002/marc.200900843;homo;;linear;CROP;[CH3];[OH];[N](C(=O)CCC)C[CH2];1; ;;;;;;;;4800;;1,17;SEC(CHCl3);PS;0,005;;NaCl;0,4;;;;;21,3;;C;;PnPropOx;;;
10.1002/marc.200900843;homo;;linear;CROP;[CH3];[OH];[N](C(=O)CCC)C[CH2];1; ;;;;;;;;4800;;1,17;SEC(CHCl3);PS;0,005;;NaCl;0,5;;;;;20,6;;C;;PnPropOx;;;
10.1002/marc.200900843;homo;;linear;CROP;[CH3];[OH];[N](C(=O)CCC)C[CH2];1; ;;;;;;;;4800;;1,17;SEC(CHCl3);PS;0,005;;LiClO4;0,1;;;;;30,3;;C;;PnPropOx;;;
10.1002/marc.200900843;homo;;linear;CROP;[CH3];[OH];[N](C(=O)CCC)C[CH2];1; ;;;;;;;;4800;;1,17;SEC(CHCl3);PS;0,005;;LiClO4;0,2;;;;;32,3;;C;;PnPropOx;;;
10.1002/marc.200900843;homo;;linear;CROP;[CH3];[OH];[N](C(=O)CCC)C[CH2];1; ;;;;;;;;4800;;1,17;SEC(CHCl3);PS;0,005;;LiClO4;0,3;;;;;33,6;;C;;PnPropOx;;;
10.1002/marc.200900843;homo;;linear;CROP;[CH3];[OH];[N](C(=O)CCC)C[CH2];1; ;;;;;;;;4800;;1,17;SEC(CHCl3);PS;0,005;;LiClO4;0,4;;;;;35,3;;C;;PnPropOx;;;
10.1002/marc.200900843;homo;;linear;CROP;[CH3];[OH];[N](C(=O)CCC)C[CH2];1; ;;;;;;;;4800;;1,17;SEC(CHCl3);PS;0,005;;LiClO4;0,5;;;;;35,5;;C;;PnPropOx;;;
10.1002/marc.200900843;homo;;linear;CROP;[CH3];[OH];[N](C(=O)CCC)C[CH2];1; ;;;;;;;;4800;;1,17;SEC(CHCl3);PS;0,005;;LiI;0,1;;;;;29,7;;C;;PnPropOx;;;
10.1002/marc.200900843;homo;;linear;CROP;[CH3];[OH];[N](C(=O)CCC)C[CH2];1; ;;;;;;;;4800;;1,17;SEC(CHCl3);PS;0,005;;LiI;0,2;;;;;32;;C;;PnPropOx;;;
10.1002/marc.200900843;homo;;linear;CROP;[CH3];[OH];[N](C(=O)CCC)C[CH2];1; ;;;;;;;;4800;;1,17;SEC(CHCl3);PS;0,005;;LiI;0,3;;;;;33,9;;C;;PnPropOx;;;
10.1002/marc.200900843;homo;;linear;CROP;[CH3];[OH];[N](C(=O)CCC)C[CH2];1; ;;;;;;;;4800;;1,17;SEC(CHCl3);PS;0,005;;LiI;0,4;;;;;34,1;;C;;PnPropOx;;;
10.1002/marc.200900843;homo;;linear;CROP;[CH3];[OH];[N](C(=O)CCC)C[CH2];1; ;;;;;;;;4800;;1,17;SEC(CHCl3);PS;0,005;;LiI;0,5;;;;;38,4;;C;;PnPropOx;;;
10.1002/marc.200900843;homo;;linear;CROP;[CH3];[OH];[N](C(=O)CCC)C[CH2];1; ;;;;;;;;4800;;1,17;SEC(CHCl3);PS;0,005;;NaI;0,1;;;;;29,9;;C;;PnPropOx;;;
10.1002/marc.200900843;homo;;linear;CROP;[CH3];[OH];[N](C(=O)CCC)C[CH2];1; ;;;;;;;;4800;;1,17;SEC(CHCl3);PS;0,005;;NaI;0,2;;;;;32,7;;C;;PnPropOx;;;
10.1002/marc.200900843;homo;;linear;CROP;[CH3];[OH];[N](C(=O)CCC)C[CH2];1; ;;;;;;;;4800;;1,17;SEC(CHCl3);PS;0,005;;NaI;0,3;;;;;34,7;;C;;PnPropOx;;;
10.1002/marc.200900843;homo;;linear;CROP;[CH3];[OH];[N](C(=O)CCC)C[CH2];1; ;;;;;;;;4800;;1,17;SEC(CHCl3);PS;0,005;;NaI;0,4;;;;;37,2;;C;;PnPropOx;;;
10.1002/marc.200900843;homo;;linear;CROP;[CH3];[OH];[N](C(=O)CCC)C[CH2];1; ;;;;;;;;4800;;1,17;SEC(CHCl3);PS;0,005;;NaI;0,5;;;;;38,5;;C;;PnPropOx;;;
10.1002/marc.200900843;homo;;linear;CROP;[CH3];[OH];[N](C(=O)CCC)C[CH2];1; ;;;;;;;;4800;;1,17;SEC(CHCl3);PS;0,005;;NaClO4;0,1;;;;;32,4;;C;;PnPropOx;;;
10.1002/marc.200900843;homo;;linear;CROP;[CH3];[OH];[N](C(=O)CCC)C[CH2];1; ;;;;;;;;4800;;1,17;SEC(CHCl3);PS;0,005;;NaClO4;0,2;;;;;35,6;;C;;PnPropOx;;;
10.1002/marc.200900843;homo;;linear;CROP;[CH3];[OH];[N](C(=O)CCC)C[CH2];1; ;;;;;;;;4800;;1,17;SEC(CHCl3);PS;0,005;;NaClO4;0,3;;;;;37,2;;C;;PnPropOx;;;
10.1002/marc.200900843;homo;;linear;CROP;[CH3];[OH];[N](C(=O)CCC)C[CH2];1; ;;;;;;;;4800;;1,17;SEC(CHCl3);PS;0,005;;NaClO4;0,4;;;;;39,9;;C;;PnPropOx;;;
10.1002/marc.200900843;homo;;linear;CROP;[CH3];[OH];[N](C(=O)CCC)C[CH2];1; ;;;;;;;;4800;;1,17;SEC(CHCl3);PS;0,005;;NaClO4;0,5;;;;;40;;C;;PnPropOx;;;
10.1002/marc.200900843;homo;;linear;CROP;[CH3];[OH];[N](C(=O)CCC)C[CH2];1; ;;;;;;;;4800;;1,17;SEC(CHCl3);PS;0,005;;NaSCN;0,1;;;;;31,8;;C;;PnPropOx;;;
10.1002/marc.200900843;homo;;linear;CROP;[CH3];[OH];[N](C(=O)CCC)C[CH2];1; ;;;;;;;;4800;;1,17;SEC(CHCl3);PS;0,005;;NaSCN;0,2;;;;;35,9;;C;;PnPropOx;;;
10.1002/marc.200900843;homo;;linear;CROP;[CH3];[OH];[N](C(=O)CCC)C[CH2];1; ;;;;;;;;4800;;1,17;SEC(CHCl3);PS;0,005;;NaSCN;0,3;;;;;39,6;;C;;PnPropOx;;;
10.1002/marc.200900843;homo;;linear;CROP;[CH3];[OH];[N](C(=O)CCC)C[CH2];1; ;;;;;;;;4800;;1,17;SEC(CHCl3);PS;0,005;;NaSCN;0,4;;;;;41,5;;C;;PnPropOx;;;
10.1002/marc.200900843;homo;;linear;CROP;[CH3];[OH];[N](C(=O)CCC)C[CH2];1; ;;;;;;;;4800;;1,17;SEC(CHCl3);PS;0,005;;NaSCN;0,5;;;;;43,3;;C;;PnPropOx;;;
10.1002/marc.200900843;homo;;linear;CROP;[CH3];[OH];[N](C(=O)C(C)C)C[CH2];1;;;;;;;;;5400;;1,05;SEC(CHCl3);PS;0,005;;NaSCN;0,1;;;;;50,8;;C;;PiPropOx;;;
10.1002/marc.200900843;homo;;linear;CROP;[CH3];[OH];[N](C(=O)C(C)C)C[CH2];1;;;;;;;;;5400;;1,05;SEC(CHCl3);PS;0,005;;NaSCN;0,2;;;;;55,3;;C;;PiPropOx;;;
10.1002/marc.200900843;homo;;linear;CROP;[CH3];[OH];[N](C(=O)C(C)C)C[CH2];1;;;;;;;;;5400;;1,05;SEC(CHCl3);PS;0,005;;NaSCN;0,3;;;;;58,1;;C;;PiPropOx;;;
10.1002/marc.200900843;homo;;linear;CROP;[CH3];[OH];[N](C(=O)C(C)C)C[CH2];1;;;;;;;;;5400;;1,05;SEC(CHCl3);PS;0,005;;NaSCN;0,4;;;;;62,4;;C;;PiPropOx;;;
10.1002/marc.200900843;homo;;linear;CROP;[CH3];[OH];[N](C(=O)C(C)C)C[CH2];1;;;;;;;;;5400;;1,05;SEC(CHCl3);PS;0,005;;NaSCN;0,5;;;;;65,1;;C;;PiPropOx;;;
10.1002/marc.200900843;homo;;linear;CROP;[CH3];[OH];[N](C(=O)C(C)C)C[CH2];1;;;;;;;;;5400;;1,05;SEC(CHCl3);PS;0,005;;NaClO4;0,1;;;;;52,7;;C;;PiPropOx;;;
10.1002/marc.200900843;homo;;linear;CROP;[CH3];[OH];[N](C(=O)C(C)C)C[CH2];1;;;;;;;;;5400;;1,05;SEC(CHCl3);PS;0,005;;NaClO4;0,2;;;;;56,3;;C;;PiPropOx;;;
10.1002/marc.200900843;homo;;linear;CROP;[CH3];[OH];[N](C(=O)C(C)C)C[CH2];1;;;;;;;;;5400;;1,05;SEC(CHCl3);PS;0,005;;NaClO4;0,3;;;;;58,8;;C;;PiPropOx;;;
10.1002/marc.200900843;homo;;linear;CROP;[CH3];[OH];[N](C(=O)C(C)C)C[CH2];1;;;;;;;;;5400;;1,05;SEC(CHCl3);PS;0,005;;NaClO4;0,4;;;;;60,1;;C;;PiPropOx;;;
10.1002/marc.200900843;homo;;linear;CROP;[CH3];[OH];[N](C(=O)C(C)C)C[CH2];1;;;;;;;;;5400;;1,05;SEC(CHCl3);PS;0,005;;NaClO4;0,5;;;;;60,3;;C;;PiPropOx;;;
10.1002/marc.200900843;homo;;linear;CROP;[CH3];[OH];[N](C(=O)C(C)C)C[CH2];1;;;;;;;;;5400;;1,05;SEC(CHCl3);PS;0,005;;LiClO4;0,1;;;;;50,6;;C;;PiPropOx;;;
10.1002/marc.200900843;homo;;linear;CROP;[CH3];[OH];[N](C(=O)C(C)C)C[CH2];1;;;;;;;;;5400;;1,05;SEC(CHCl3);PS;0,005;;LiClO4;0,2;;;;;53,7;;C;;PiPropOx;;;
10.1002/marc.200900843;homo;;linear;CROP;[CH3];[OH];[N](C(=O)C(C)C)C[CH2];1;;;;;;;;;5400;;1,05;SEC(CHCl3);PS;0,005;;LiClO4;0,3;;;;;56,6;;C;;PiPropOx;;;
10.1002/marc.200900843;homo;;linear;CROP;[CH3];[OH];[N](C(=O)C(C)C)C[CH2];1;;;;;;;;;5400;;1,05;SEC(CHCl3);PS;0,005;;LiClO4;0,4;;;;;57,9;;C;;PiPropOx;;;
10.1002/marc.200900843;homo;;linear;CROP;[CH3];[OH];[N](C(=O)C(C)C)C[CH2];1;;;;;;;;;5400;;1,05;SEC(CHCl3);PS;0,005;;LiClO4;0,5;;;;;59,3;;C;;PiPropOx;;;
10.1002/marc.200900843;homo;;linear;CROP;[CH3];[OH];[N](C(=O)C(C)C)C[CH2];1;;;;;;;;;5400;;1,05;SEC(CHCl3);PS;0,005;;NaI;0,1;;;;;48,2;;C;;PiPropOx;;;
10.1002/marc.200900843;homo;;linear;CROP;[CH3];[OH];[N](C(=O)C(C)C)C[CH2];1;;;;;;;;;5400;;1,05;SEC(CHCl3);PS;0,005;;NaI;0,2;;;;;51,5;;C;;PiPropOx;;;
10.1002/marc.200900843;homo;;linear;CROP;[CH3];[OH];[N](C(=O)C(C)C)C[CH2];1;;;;;;;;;5400;;1,05;SEC(CHCl3);PS;0,005;;NaI;0,3;;;;;54,7;;C;;PiPropOx;;;
10.1002/marc.200900843;homo;;linear;CROP;[CH3];[OH];[N](C(=O)C(C)C)C[CH2];1;;;;;;;;;5400;;1,05;SEC(CHCl3);PS;0,005;;NaI;0,4;;;;;56,5;;C;;PiPropOx;;;
10.1002/marc.200900843;homo;;linear;CROP;[CH3];[OH];[N](C(=O)C(C)C)C[CH2];1;;;;;;;;;5400;;1,05;SEC(CHCl3);PS;0,005;;NaI;0,5;;;;;57,2;;C;;PiPropOx;;;
10.1002/marc.200900843;homo;;linear;CROP;[CH3];[OH];[N](C(=O)C(C)C)C[CH2];1;;;;;;;;;5400;;1,05;SEC(CHCl3);PS;0,005;;LiI;0,1;;;;;49;;C;;PiPropOx;;;
10.1002/marc.200900843;homo;;linear;CROP;[CH3];[OH];[N](C(=O)C(C)C)C[CH2];1;;;;;;;;;5400;;1,05;SEC(CHCl3);PS;0,005;;LiI;0,2;;;;;51,7;;C;;PiPropOx;;;
10.1002/marc.200900843;homo;;linear;CROP;[CH3];[OH];[N](C(=O)C(C)C)C[CH2];1;;;;;;;;;5400;;1,05;SEC(CHCl3);PS;0,005;;LiI;0,3;;;;;54,6;;C;;PiPropOx;;;
10.1002/marc.200900843;homo;;linear;CROP;[CH3];[OH];[N](C(=O)C(C)C)C[CH2];1;;;;;;;;;5400;;1,05;SEC(CHCl3);PS;0,005;;LiI;0,4;;;;;58;;C;;PiPropOx;;;
10.1002/marc.200900843;homo;;linear;CROP;[CH3];[OH];[N](C(=O)C(C)C)C[CH2];1;;;;;;;;;5400;;1,05;SEC(CHCl3);PS;0,005;;LiI;0,5;;;;;58,5;;C;;PiPropOx;;;
10.1002/marc.200900843;homo;;linear;CROP;[CH3];[OH];[N](C(=O)C(C)C)C[CH2];1;;;;;;;;;5400;;1,05;SEC(CHCl3);PS;0,005;;NaCl;0,1;;;;;41,8;;C;;PiPropOx;;;
10.1002/marc.200900843;homo;;linear;CROP;[CH3];[OH];[N](C(=O)C(C)C)C[CH2];1;;;;;;;;;5400;;1,05;SEC(CHCl3);PS;0,005;;NaCl;0,2;;;;;40,3;;C;;PiPropOx;;;
10.1002/marc.200900843;homo;;linear;CROP;[CH3];[OH];[N](C(=O)C(C)C)C[CH2];1;;;;;;;;;5400;;1,05;SEC(CHCl3);PS;0,005;;NaCl;0,3;;;;;38,5;;C;;PiPropOx;;;
10.1002/marc.200900843;homo;;linear;CROP;[CH3];[OH];[N](C(=O)C(C)C)C[CH2];1;;;;;;;;;5400;;1,05;SEC(CHCl3);PS;0,005;;NaCl;0,4;;;;;37,6;;C;;PiPropOx;;;
10.1002/marc.200900843;homo;;linear;CROP;[CH3];[OH];[N](C(=O)C(C)C)C[CH2];1;;;;;;;;;5400;;1,05;SEC(CHCl3);PS;0,005;;NaCl;0,5;;;;;36;;C;;PiPropOx;;;
10.1002/marc.200900843;homo;;linear;CROP;[CH3];[OH];[N](C(=O)C(C)C)C[CH2];1;;;;;;;;;5400;;1,05;SEC(CHCl3);PS;0,005;;NaOAc;0,1;;;;;40,4;;C;;PiPropOx;;;
10.1002/marc.200900843;homo;;linear;CROP;[CH3];[OH];[N](C(=O)C(C)C)C[CH2];1;;;;;;;;;5400;;1,05;SEC(CHCl3);PS;0,005;;NaOAc;0,2;;;;;37,9;;C;;PiPropOx;;;
10.1002/marc.200900843;homo;;linear;CROP;[CH3];[OH];[N](C(=O)C(C)C)C[CH2];1;;;;;;;;;5400;;1,05;SEC(CHCl3);PS;0,005;;NaOAc;0,3;;;;;35,9;;C;;PiPropOx;;;
10.1002/marc.200900843;homo;;linear;CROP;[CH3];[OH];[N](C(=O)C(C)C)C[CH2];1;;;;;;;;;5400;;1,05;SEC(CHCl3);PS;0,005;;NaOAc;0,4;;;;;34,2;;C;;PiPropOx;;;
10.1002/marc.200900843;homo;;linear;CROP;[CH3];[OH];[N](C(=O)C(C)C)C[CH2];1;;;;;;;;;5400;;1,05;SEC(CHCl3);PS;0,005;;NaOAc;0,5;;;;;32,9;;C;;PiPropOx;;;
10.1002/marc.200900843;homo;;linear;CROP;[CH3];[OH];[N](C(=O)C(C)C)C[CH2];1;;;;;;;;;5400;;1,05;SEC(CHCl3);PS;0,005;;LiOAc;0,1;;;;;40,8;;C;;PiPropOx;;;
10.1002/marc.200900843;homo;;linear;CROP;[CH3];[OH];[N](C(=O)C(C)C)C[CH2];1;;;;;;;;;5400;;1,05;SEC(CHCl3);PS;0,005;;LiOAc;0,2;;;;;39,1;;C;;PiPropOx;;;
10.1002/marc.200900843;homo;;linear;CROP;[CH3];[OH];[N](C(=O)C(C)C)C[CH2];1;;;;;;;;;5400;;1,05;SEC(CHCl3);PS;0,005;;LiOAc;0,3;;;;;37,5;;C;;PiPropOx;;;
10.1002/marc.200900843;homo;;linear;CROP;[CH3];[OH];[N](C(=O)C(C)C)C[CH2];1;;;;;;;;;5400;;1,05;SEC(CHCl3);PS;0,005;;LiOAc;0,4;;;;;37;;C;;PiPropOx;;;
10.1002/marc.200900843;homo;;linear;CROP;[CH3];[OH];[N](C(=O)C(C)C)C[CH2];1;;;;;;;;;5400;;1,05;SEC(CHCl3);PS;0,005;;LiOAc;0,5;;;;;35;;C;;PiPropOx;;;
10.1002/marc.200900843;homo;;linear;CROP;[CH3];[OH];[N](C(=O)C(C)C)C[CH2];1;;;;;;;;;5400;;1,05;SEC(CHCl3);PS;0,005;;Li2SO4;0,1;;;;;36,7;;C;;PiPropOx;;;
10.1002/marc.200900843;homo;;linear;CROP;[CH3];[OH];[N](C(=O)C(C)C)C[CH2];1;;;;;;;;;5400;;1,05;SEC(CHCl3);PS;0,005;;Li2SO4;0,2;;;;;31,5;;C;;PiPropOx;;;
10.1002/marc.200900843;homo;;linear;CROP;[CH3];[OH];[N](C(=O)C(C)C)C[CH2];1;;;;;;;;;5400;;1,05;SEC(CHCl3);PS;0,005;;Li2SO4;0,3;;;;;26;;C;;PiPropOx;;;
10.1002/marc.200900843;homo;;linear;CROP;[CH3];[OH];[N](C(=O)C(C)C)C[CH2];1;;;;;;;;;5400;;1,05;SEC(CHCl3);PS;0,005;;Na2SO4;0,1;;;;;35,2;;C;;PiPropOx;;;
10.1002/marc.200900843;homo;;linear;CROP;[CH3];[OH];[N](C(=O)C(C)C)C[CH2];1;;;;;;;;;5400;;1,05;SEC(CHCl3);PS;0,005;;Na2SO4;0,2;;;;;28,6;;C;;PiPropOx;;;
10.1002/marc.200900843;homo;;linear;CROP;[CH3];[OH];[N](C(=O)C(C)C)C[CH2];1;;;;;;;;;5400;;1,05;SEC(CHCl3);PS;0,005;;Na2SO4;0,3;;;;;21,6;;C;;PiPropOx;;;
10.1002/marc.200900843;homo;;linear;CROP;[CH3];[OH];[N](C(=O)C(C)C)C[CH2];1;;;;;;;;;5400;;1,05;SEC(CHCl3);PS;0,005;;Na2SO4;0,4;;;;;15,4;;C;;PiPropOx;;;
10.1002/marc.200900843;homo;;linear;CROP;[CH3];[OH];[N](C(=O)C(C)C)C[CH2];1;;;;;;;;;5400;;1,05;SEC(CHCl3);PS;0,005;;Na2SO4;0,5;;;;;11,1;;C;;PiPropOx;;;
10.1002/marc.200900843;random;;graft;RAFT;[C](C#N)(C)(C);[S]C(=S)c1ccccc1;[CH2][C](C)(C(=O)[O][N](C(=O)CC)C[CH2][N](C(=O)CC)C[CH2][N](C(=O)CC)C[CH2][N](C(=O)CC)C[CH2][N](C(=O)CC)CC);1;;;;;;;;;23658;;1,31;SEC(THF);PMMA;0,005;;Na2SO4;0,1;;;;;48,6;;C;;POEtOxMA;;;
10.1002/marc.200900843;random;;graft;RAFT;[C](C#N)(C)(C);[S]C(=S)c1ccccc1;[CH2][C](C)(C(=O)[O][N](C(=O)CC)C[CH2][N](C(=O)CC)C[CH2][N](C(=O)CC)C[CH2][N](C(=O)CC)C[CH2][N](C(=O)CC)CC);1;;;;;;;;;23658;;1,31;SEC(THF);PMMA;0,005;;Na2SO4;0,2;;;;;42,1;;C;;POEtOxMA;;;
10.1002/marc.200900843;random;;graft;RAFT;[C](C#N)(C)(C);[S]C(=S)c1ccccc1;[CH2][C](C)(C(=O)[O][N](C(=O)CC)C[CH2][N](C(=O)CC)C[CH2][N](C(=O)CC)C[CH2][N](C(=O)CC)C[CH2][N](C(=O)CC)CC);1;;;;;;;;;23658;;1,31;SEC(THF);PMMA;0,005;;Na2SO4;0,3;;;;;36,1;;C;;POEtOxMA;;;
10.1002/marc.200900843;random;;graft;RAFT;[C](C#N)(C)(C);[S]C(=S)c1ccccc1;[CH2][C](C)(C(=O)[O][N](C(=O)CC)C[CH2][N](C(=O)CC)C[CH2][N](C(=O)CC)C[CH2][N](C(=O)CC)C[CH2][N](C(=O)CC)CC);1;;;;;;;;;23658;;1,31;SEC(THF);PMMA;0,005;;Na2SO4;0,4;;;;;23,6;;C;;POEtOxMA;;;
10.1002/marc.200900843;random;;graft;RAFT;[C](C#N)(C)(C);[S]C(=S)c1ccccc1;[CH2][C](C)(C(=O)[O][N](C(=O)CC)C[CH2][N](C(=O)CC)C[CH2][N](C(=O)CC)C[CH2][N](C(=O)CC)C[CH2][N](C(=O)CC)CC);1;;;;;;;;;23658;;1,31;SEC(THF);PMMA;0,005;;Na2SO4;0,5;;;;;16,3;;C;;POEtOxMA;;;
10.1002/marc.200900843;random;;graft;RAFT;[C](C#N)(C)(C);[S]C(=S)c1ccccc1;[CH2][C](C)(C(=O)[O][N](C(=O)CC)C[CH2][N](C(=O)CC)C[CH2][N](C(=O)CC)C[CH2][N](C(=O)CC)C[CH2][N](C(=O)CC)CC);1;;;;;;;;;23658;;1,31;SEC(THF);PMMA;0,005;;Li2SO4;0,1;;;;;66,7;;C;;POEtOxMA;;;
10.1002/marc.200900843;random;;graft;RAFT;[C](C#N)(C)(C);[S]C(=S)c1ccccc1;[CH2][C](C)(C(=O)[O][N](C(=O)CC)C[CH2][N](C(=O)CC)C[CH2][N](C(=O)CC)C[CH2][N](C(=O)CC)C[CH2][N](C(=O)CC)CC);1;;;;;;;;;23658;;1,31;SEC(THF);PMMA;0,005;;Li2SO4;0,2;;;;;55,2;;C;;POEtOxMA;;;
10.1002/marc.200900843;random;;graft;RAFT;[C](C#N)(C)(C);[S]C(=S)c1ccccc1;[CH2][C](C)(C(=O)[O][N](C(=O)CC)C[CH2][N](C(=O)CC)C[CH2][N](C(=O)CC)C[CH2][N](C(=O)CC)C[CH2][N](C(=O)CC)CC);1;;;;;;;;;23658;;1,31;SEC(THF);PMMA;0,005;;Li2SO4;0,3;;;;;47,3;;C;;POEtOxMA;;;
10.1002/marc.200900843;random;;graft;RAFT;[C](C#N)(C)(C);[S]C(=S)c1ccccc1;[CH2][C](C)(C(=O)[O][N](C(=O)CC)C[CH2][N](C(=O)CC)C[CH2][N](C(=O)CC)C[CH2][N](C(=O)CC)C[CH2][N](C(=O)CC)CC);1;;;;;;;;;23658;;1,31;SEC(THF);PMMA;0,005;;Li2SO4;0,4;;;;;29,2;;C;;POEtOxMA;;;
10.1002/marc.200900843;random;;graft;RAFT;[C](C#N)(C)(C);[S]C(=S)c1ccccc1;[CH2][C](C)(C(=O)[O][N](C(=O)CC)C[CH2][N](C(=O)CC)C[CH2][N](C(=O)CC)C[CH2][N](C(=O)CC)C[CH2][N](C(=O)CC)CC);1;;;;;;;;;23658;;1,31;SEC(THF);PMMA;0,005;;Li2SO4;0,5;;;;;30,2;;C;;POEtOxMA;;;
10.1002/marc.200900843;random;;graft;RAFT;[C](C#N)(C)(C);[S]C(=S)c1ccccc1;[CH2][C](C)(C(=O)[O][N](C(=O)CC)C[CH2][N](C(=O)CC)C[CH2][N](C(=O)CC)C[CH2][N](C(=O)CC)C[CH2][N](C(=O)CC)CC);1;;;;;;;;;23658;;1,31;SEC(THF);PMMA;0,005;;NaOAc;0,1;;;;;72,5;;C;;POEtOxMA;;;
10.1002/marc.200900843;random;;graft;RAFT;[C](C#N)(C)(C);[S]C(=S)c1ccccc1;[CH2][C](C)(C(=O)[O][N](C(=O)CC)C[CH2][N](C(=O)CC)C[CH2][N](C(=O)CC)C[CH2][N](C(=O)CC)C[CH2][N](C(=O)CC)CC);1;;;;;;;;;23658;;1,31;SEC(THF);PMMA;0,005;;NaOAc;0,2;;;;;70,7;;C;;POEtOxMA;;;
10.1002/marc.200900843;random;;graft;RAFT;[C](C#N)(C)(C);[S]C(=S)c1ccccc1;[CH2][C](C)(C(=O)[O][N](C(=O)CC)C[CH2][N](C(=O)CC)C[CH2][N](C(=O)CC)C[CH2][N](C(=O)CC)C[CH2][N](C(=O)CC)CC);1;;;;;;;;;23658;;1,31;SEC(THF);PMMA;0,005;;NaOAc;0,3;;;;;64,7;;C;;POEtOxMA;;;
10.1002/marc.200900843;random;;graft;RAFT;[C](C#N)(C)(C);[S]C(=S)c1ccccc1;[CH2][C](C)(C(=O)[O][N](C(=O)CC)C[CH2][N](C(=O)CC)C[CH2][N](C(=O)CC)C[CH2][N](C(=O)CC)C[CH2][N](C(=O)CC)CC);1;;;;;;;;;23658;;1,31;SEC(THF);PMMA;0,005;;NaOAc;0,4;;;;;64,8;;C;;POEtOxMA;;;
10.1002/marc.200900843;random;;graft;RAFT;[C](C#N)(C)(C);[S]C(=S)c1ccccc1;[CH2][C](C)(C(=O)[O][N](C(=O)CC)C[CH2][N](C(=O)CC)C[CH2][N](C(=O)CC)C[CH2][N](C(=O)CC)C[CH2][N](C(=O)CC)CC);1;;;;;;;;;23658;;1,31;SEC(THF);PMMA;0,005;;NaOAc;0,5;;;;;61,4;;C;;POEtOxMA;;;
10.1002/marc.200900843;random;;graft;RAFT;[C](C#N)(C)(C);[S]C(=S)c1ccccc1;[CH2][C](C)(C(=O)[O][N](C(=O)CC)C[CH2][N](C(=O)CC)C[CH2][N](C(=O)CC)C[CH2][N](C(=O)CC)C[CH2][N](C(=O)CC)CC);1;;;;;;;;;23658;;1,31;SEC(THF);PMMA;0,005;;NaCl;0,1;;;;;67,9;;C;;POEtOxMA;;;
10.1002/marc.200900843;random;;graft;RAFT;[C](C#N)(C)(C);[S]C(=S)c1ccccc1;[CH2][C](C)(C(=O)[O][N](C(=O)CC)C[CH2][N](C(=O)CC)C[CH2][N](C(=O)CC)C[CH2][N](C(=O)CC)C[CH2][N](C(=O)CC)CC);1;;;;;;;;;23658;;1,31;SEC(THF);PMMA;0,005;;NaCl;0,2;;;;;66;;C;;POEtOxMA;;;
10.1002/marc.200900843;random;;graft;RAFT;[C](C#N)(C)(C);[S]C(=S)c1ccccc1;[CH2][C](C)(C(=O)[O][N](C(=O)CC)C[CH2][N](C(=O)CC)C[CH2][N](C(=O)CC)C[CH2][N](C(=O)CC)C[CH2][N](C(=O)CC)CC);1;;;;;;;;;23658;;1,31;SEC(THF);PMMA;0,005;;NaCl;0,3;;;;;62,5;;C;;POEtOxMA;;;
10.1002/marc.200900843;random;;graft;RAFT;[C](C#N)(C)(C);[S]C(=S)c1ccccc1;[CH2][C](C)(C(=O)[O][N](C(=O)CC)C[CH2][N](C(=O)CC)C[CH2][N](C(=O)CC)C[CH2][N](C(=O)CC)C[CH2][N](C(=O)CC)CC);1;;;;;;;;;23658;;1,31;SEC(THF);PMMA;0,005;;NaCl;0,4;;;;;56,6;;C;;POEtOxMA;;;
10.1002/marc.200900843;random;;graft;RAFT;[C](C#N)(C)(C);[S]C(=S)c1ccccc1;[CH2][C](C)(C(=O)[O][N](C(=O)CC)C[CH2][N](C(=O)CC)C[CH2][N](C(=O)CC)C[CH2][N](C(=O)CC)C[CH2][N](C(=O)CC)CC);1;;;;;;;;;23658;;1,31;SEC(THF);PMMA;0,005;;NaCl;0,5;;;;;51,4;;C;;POEtOxMA;;;
10.1002/marc.200900843;random;;graft;RAFT;[C](C#N)(C)(C);[S]C(=S)c1ccccc1;[CH2][C](C)(C(=O)[O][N](C(=O)CC)C[CH2][N](C(=O)CC)C[CH2][N](C(=O)CC)C[CH2][N](C(=O)CC)C[CH2][N](C(=O)CC)CC);1;;;;;;;;;23658;;1,31;SEC(THF);PMMA;0,005;;LiOAc;0,1;;;;;72,3;;C;;POEtOxMA;;;
10.1002/marc.200900843;random;;graft;RAFT;[C](C#N)(C)(C);[S]C(=S)c1ccccc1;[CH2][C](C)(C(=O)[O][N](C(=O)CC)C[CH2][N](C(=O)CC)C[CH2][N](C(=O)CC)C[CH2][N](C(=O)CC)C[CH2][N](C(=O)CC)CC);1;;;;;;;;;23658;;1,31;SEC(THF);PMMA;0,005;;LiOAc;0,2;;;;;70,4;;C;;POEtOxMA;;;
10.1002/marc.200900843;random;;graft;RAFT;[C](C#N)(C)(C);[S]C(=S)c1ccccc1;[CH2][C](C)(C(=O)[O][N](C(=O)CC)C[CH2][N](C(=O)CC)C[CH2][N](C(=O)CC)C[CH2][N](C(=O)CC)C[CH2][N](C(=O)CC)CC);1;;;;;;;;;23658;;1,31;SEC(THF);PMMA;0,005;;LiOAc;0,3;;;;;67,8;;C;;POEtOxMA;;;
10.1002/marc.200900843;random;;graft;RAFT;[C](C#N)(C)(C);[S]C(=S)c1ccccc1;[CH2][C](C)(C(=O)[O][N](C(=O)CC)C[CH2][N](C(=O)CC)C[CH2][N](C(=O)CC)C[CH2][N](C(=O)CC)C[CH2][N](C(=O)CC)CC);1;;;;;;;;;23658;;1,31;SEC(THF);PMMA;0,005;;LiOAc;0,4;;;;;62,9;;C;;POEtOxMA;;;
10.1002/marc.200900843;random;;graft;RAFT;[C](C#N)(C)(C);[S]C(=S)c1ccccc1;[CH2][C](C)(C(=O)[O][N](C(=O)CC)C[CH2][N](C(=O)CC)C[CH2][N](C(=O)CC)C[CH2][N](C(=O)CC)C[CH2][N](C(=O)CC)CC);1;;;;;;;;;23658;;1,31;SEC(THF);PMMA;0,005;;LiOAc;0,5;;;;;57,1;;C;;POEtOxMA;;;
10.1002/marc.200900843;random;;graft;RAFT;[C](C#N)(C)(C);[S]C(=S)c1ccccc1;[CH2][C](C)(C(=O)[O][N](C(=O)CC)C[CH2][N](C(=O)CC)C[CH2][N](C(=O)CC)C[CH2][N](C(=O)CC)C[CH2][N](C(=O)CC)CC);1;;;;;;;;;23658;;1,31;SEC(THF);PMMA;0,005;;LiI;0,1;;;;;94,1;;C;;POEtOxMA;;;
10.1002/marc.200900843;random;;graft;RAFT;[C](C#N)(C)(C);[S]C(=S)c1ccccc1;[CH2][C](C)(C(=O)[O][N](C(=O)CC)C[CH2][N](C(=O)CC)C[CH2][N](C(=O)CC)C[CH2][N](C(=O)CC)C[CH2][N](C(=O)CC)CC);1;;;;;;;;;23658;;1,31;SEC(THF);PMMA;0,005;;LiI;0,2;;;;;95,4;;C;;POEtOxMA;;;
10.1002/marc.200900843;random;;graft;RAFT;[C](C#N)(C)(C);[S]C(=S)c1ccccc1;[CH2][C](C)(C(=O)[O][N](C(=O)CC)C[CH2][N](C(=O)CC)C[CH2][N](C(=O)CC)C[CH2][N](C(=O)CC)C[CH2][N](C(=O)CC)CC);1;;;;;;;;;23658;;1,31;SEC(THF);PMMA;0,005;;LiI;0,3;;;;;102,3;;C;;POEtOxMA;;;
10.1002/marc.200900843;random;;graft;RAFT;[C](C#N)(C)(C);[S]C(=S)c1ccccc1;[CH2][C](C)(C(=O)[O][N](C(=O)CC)C[CH2][N](C(=O)CC)C[CH2][N](C(=O)CC)C[CH2][N](C(=O)CC)C[CH2][N](C(=O)CC)CC);1;;;;;;;;;23658;;1,31;SEC(THF);PMMA;0,005;;NaI;0,1;;;;;89,4;;C;;POEtOxMA;;;
