Repository: Bizbalt/PFP

A suitable Python envirnoment can be installed via anaconda environment manager with the aid of the requirements or spec-file.

The Runs folder withholds trained models and statistics
The Program files folder contains all that is needed to run or re-run the software

It is adviced to load the program files into the IDE of choice, e.g. Pycharm to 
   view the "Cloudpoint determination.ipynb" jupyternotebook for dataset insights 
 or
   use the neural network via cloudpointprediction.py pythonfile (modes to use or train are set at the end of the file).

The default export path is the users documents path + "jupyter files".

There are two versions of the Dataset.

File: Program files/cloud_points_data.csv (part 4 of 5)
reference;polymer_type;polymer_type_style;polymer_architecture;polymerisation_type;SMILES_start_group;SMILES_end_group;SMILES_repeating_unitA;molpercent_repeating_unitA;SMILES_repeating_unitB;molpercent_repeating_unitB;SMILES_repeating_unitC;molpercent_repeating_unitC;SMILES_repeating_unitD;molpercent_repeating_unitD;SMILES_repeating_unitE;molpercent_repeating_unitE;Mn;Mw;PDI;mass_characterisation_method;mass_characterisation_standart;polymer_concentration_mass_conc;polymer_concentration_wpercent;additive1;additive1_concentration_molar;additive1_concentration_weight_percent;additive2;additive2_concentration_molar;additive2_concentration_weight_percent;cloud_point;N/A;def_type;pH;identifier;comment;tacticity;rating
10.1002/marc.200900843;random;;graft;RAFT;[C](C#N)(C)(C);[S]C(=S)c1ccccc1;[CH2][C](C)(C(=O)[O][N](C(=O)CC)C[CH2][N](C(=O)CC)C[CH2][N](C(=O)CC)C[CH2][N](C(=O)CC)C[CH2][N](C(=O)CC)CC);1;;;;;;;;;23658;;1,31;SEC(THF);PMMA;0,005;;NaI;0,2;;;;;94,4;;C;;POEtOxMA;;;
10.1002/marc.200900843;random;;graft;RAFT;[C](C#N)(C)(C);[S]C(=S)c1ccccc1;[CH2][C](C)(C(=O)[O][N](C(=O)CC)C[CH2][N](C(=O)CC)C[CH2][N](C(=O)CC)C[CH2][N](C(=O)CC)C[CH2][N](C(=O)CC)CC);1;;;;;;;;;23658;;1,31;SEC(THF);PMMA;0,005;;NaI;0,3;;;;;102,7;;C;;POEtOxMA;;;
10.1002/marc.200900843;random;;graft;RAFT;[C](C#N)(C)(C);[S]C(=S)c1ccccc1;[CH2][C](C)(C(=O)[O][N](C(=O)CC)C[CH2][N](C(=O)CC)C[CH2][N](C(=O)CC)C[CH2][N](C(=O)CC)C[CH2][N](C(=O)CC)CC);1;;;;;;;;;23658;;1,31;SEC(THF);PMMA;0,005;;LiClO4;0,1;;;;;102,6;;C;;POEtOxMA;;;
10.1002/marc.200900843;random;;graft;RAFT;[C](C#N)(C)(C);[S]C(=S)c1ccccc1;[CH2][C](C)(C(=O)[O][N](C(=O)CC)C[CH2][N](C(=O)CC)C[CH2][N](C(=O)CC)C[CH2][N](C(=O)CC)C[CH2][N](C(=O)CC)CC);1;;;;;;;;;23658;;1,31;SEC(THF);PMMA;0,005;;NaClO4;0,1;;;;;105;;C;;POEtOxMA;;;
10.1002/pola.1992.080301115 ;homo;;linear;LCP;C[CH2];[CH3];[CH2][CH](OCCOC);1;;;;;;;;;5369;;1,11;SEC(CHCl3);PS;;0,001;;;;;;;78,03;;C;;MOVE;;;
10.1002/pola.1992.080301115 ;homo;;linear;LCP;C[CH2];[CH3];[CH2][CH](OCCOC);1;;;;;;;;;9347;;1,11;SEC(CHCl3);PS;;0,001;;;;;;;77,45;;C;;MOVE;;;
10.1002/pola.1992.080301115 ;homo;;linear;LCP;C[CH2];[CH3];[CH2][CH](OCCOC);1;;;;;;;;;18097;;1,11;SEC(CHCl3);PS;;0,001;;;;;;;75,54;;C;;MOVE;;;
10.1002/pola.1992.080301115 ;homo;;linear;LCP;C[CH2];[CH3];[CH2][CH](OCCOC);1;;;;;;;;;23267;;1,11;SEC(CHCl3);PS;;0,001;;;;;;;72,7;;C;;MOVE;;;
10.1002/pola.1992.080301115 ;homo;;linear;LCP;C[CH2];[CH3];[CH2][CH](OCCOC);1;;;;;;;;;38580;;1,11;SEC(CHCl3);PS;;0,001;;;;;;;72,01;;C;;MOVE;;;
10.1002/pola.1992.080301115 ;homo;;linear;LCP;C[CH2];[CH3];[CH2][CH](OCCOC);1;;;;;;;;;50710;;1,11;SEC(CHCl3);PS;;0,001;;;;;;;71,66;;C;;MOVE;;;
10.1002/pola.1992.080301115 ;homo;;linear;LCP;C[CH2];[CH3];[CH2][CH](OCCOC);1;;;;;;;;;68608;;1,11;SEC(CHCl3);PS;;0,001;;;;;;;70,73;;C;;MOVE;;;
10.1002/pola.1992.080301115 ;homo;;linear;LCP;C[CH2];[CH3];[CH2][CH](OCCOC);1;;;;;;;;;5170;;1,11;SEC(CHCl3);PS;;0,1;;;;;;;68,53;;C;;MOVE;;;
10.1002/pola.1992.080301115 ;homo;;linear;LCP;C[CH2];[CH3];[CH2][CH](OCCOC);1;;;;;;;;;9347;;1,11;SEC(CHCl3);PS;;0,1;;;;;;;68,65;;C;;MOVE;;;
10.1002/pola.1992.080301115 ;homo;;linear;LCP;C[CH2];[CH3];[CH2][CH](OCCOC);1;;;;;;;;;18097;;1,11;SEC(CHCl3);PS;;0,1;;;;;;;68,01;;C;;MOVE;;;
10.1002/pola.1992.080301115 ;homo;;linear;LCP;C[CH2];[CH3];[CH2][CH](OCCOC);1;;;;;;;;;23068;;1,11;SEC(CHCl3);PS;;0,1;;;;;;;68,71;;C;;MOVE;;;
10.1002/pola.1992.080301115 ;homo;;linear;LCP;C[CH2];[CH3];[CH2][CH](OCCOC);1;;;;;;;;;38381;;1,11;SEC(CHCl3);PS;;0,1;;;;;;;68,01;;C;;MOVE;;;
10.1002/pola.1992.080301115 ;homo;;linear;LCP;C[CH2];[CH3];[CH2][CH](OCCOC);1;;;;;;;;;50511;;1,11;SEC(CHCl3);PS;;0,1;;;;;;;67,95;;C;;MOVE;;;
10.1002/pola.1992.080301115 ;homo;;linear;LCP;C[CH2];[CH3];[CH2][CH](OCCOC);1;;;;;;;;;68807;;1,11;SEC(CHCl3);PS;;0,1;;;;;;;66,97;;C;;MOVE;;;
10.1002/pola.1992.080301115 ;homo;;linear;LCP;C[CH2];[CH3];[CH2][CH](OCCOC);1;;;;;;;;;5369;;1,11;SEC(CHCl3);PS;;0,01;;;;;;;73,63;;C;;MOVE;;;
10.1002/pola.1992.080301115 ;homo;;linear;LCP;C[CH2];[CH3];[CH2][CH](OCCOC);1;;;;;;;;;9148;;1,11;SEC(CHCl3);PS;;0,01;;;;;;;73,98;;C;;MOVE;;;
10.1002/pola.1992.080301115 ;homo;;linear;LCP;C[CH2];[CH3];[CH2][CH](OCCOC);1;;;;;;;;;18097;;1,11;SEC(CHCl3);PS;;0,01;;;;;;;71,54;;C;;MOVE;;;
10.1002/pola.1992.080301115 ;homo;;linear;LCP;C[CH2];[CH3];[CH2][CH](OCCOC);1;;;;;;;;;38182;;1,11;SEC(CHCl3);PS;;0,01;;;;;;;69,52;;C;;MOVE;;;
10.1002/pola.1992.080301115 ;homo;;linear;LCP;C[CH2];[CH3];[CH2][CH](OCCOC);1;;;;;;;;;50313;;1,11;SEC(CHCl3);PS;;0,01;;;;;;;69,05;;C;;MOVE;;;
10.1002/pola.1992.080301115 ;homo;;linear;LCP;C[CH2];[CH3];[CH2][CH](OCCOC);1;;;;;;;;;68608;;1,11;SEC(CHCl3);PS;;0,01;;;;;;;69,05;;C;;MOVE;;;
10.1002/pola.1992.080301115 ;homo;;linear;LCP;C[CH2];[CH3];[CH2][CH](OCCOCC);1;;;;;;;;;20000;;1,2;SEC(CHCl3);PS;;0,01;;;;;;;20,39;;C;;MOVE;;;
10.1002/pola.1992.080301115 ;homo;;linear;LCP;C[CH2];[CH3];[CH2][CH](OCCOCCOCC);1;;;;;;;;;20000;;1,2;SEC(CHCl3);PS;;0,01;;;;;;;45,28;;C;;MOVE;;;
10.1002/pola.1992.080301115 ;homo;;linear;LCP;C[CH2];[CH3];[CH2][CH](OCCOCCOCCOCCOCC);1;;;;;;;;;20000;;1,2;SEC(CHCl3);PS;;0,01;;;;;;;59,44;;C;;MOVE;;;
10.1002/pola.1992.080301115 ;homo;;linear;LCP;C[CH2];[CH3];[CH2][CH](OC);1;;;;;;;;;20000;;1,2;SEC(CHCl3);PS;;0,01;;;;;;;30,04;;C;;MOVE;;;
10.1002/pola.1992.080301115 ;homo;;linear;LCP;C[CH2];[CH3];[CH2][CH](OCCOC);1;;;;;;;;;20000;;1,2;SEC(CHCl3);PS;;0,01;;;;;;;70,39;;C;;MOVE;;;
10.1002/pola.1992.080301115 ;homo;;linear;LCP;C[CH2];[CH3];[CH2][CH](OCCOCCOC);1;;;;;;;;;20000;;1,2;SEC(CHCl3);PS;;0,01;;;;;;;81,76;;C;;MOVE;;;
10.1002/pola.1992.080301115 ;homo;;linear;LCP;C[CH2];[CH3];[CH2][CH](OCCOCCOCCOCCOC);1;;;;;;;;;20000;;1,2;SEC(CHCl3);PS;;0,01;;;;;;;99,14;;C;;MOVE;;;
10.1021/ma0347971 ;homo;;linear;AP;[CH](c1ccccc1)(c2ccccc2);[K];[CH2][C](C)(C(=O)OCCOCCOC);1;;;;;;;;;17000;;1,09;SEC(THF);PMMA;;0,002;;;;;;;28,36;;C;;poly(2)Ph2CHK;;syndiotactic;
10.1021/ma0347971 ;homo;;linear;AP;[CH](c1ccccc1)(c2ccccc2);[K];[CH2][C](C)(C(=O)OCCOCCOCCOC);1;;;;;;;;;16000;;1,05;SEC(THF);PMMA;;0,002;;;;;;;59,87;;C;;poly(3)Ph2CHK;;syndiotactic;
10.1021/ma0347971 ;homo;;linear;AP;[CH](c1ccccc1)(c2ccccc2);[K];[CH2][C](C)(C(=O)OCCOC);1;;;;;;;;;14000;;1,04;SEC(THF);PMMA;;0,002;;;;;;;;insol;C;;poly(1)Ph2CHK;;syndiotactic;
10.1021/ma0347971 ;block;;linear;AP;[CH](c1ccccc1)(c2ccccc2);[K];[CH2][C](C)(C(=O)OCCOCCOCCOC);0,51;[CH2][C](C)(C(=O)OCCOCCOC);0,49;;;;;;;15000;;1,04;SEC(THF);PMMA;;0,002;;;;;;;44;;C;;poly(2)-block-poly(3);;syndiotactic;rough estimation
10.1021/ma0347971 ;homo;;linear;AP;CCC(C)C[C](c1ccccc1)(c2ccccc2);[Li];[CH2][C](C)(C(=O)OCCOCCOC);1;;;;;;;;;37000;;1,08;SEC(THF);PMMA;;0,002;;;;;;;25,9;;C;;poly(2)DMPLi;;syndiotactic;
10.1021/ma0347971 ;homo;;linear;AP;CCC(C)C[C](c1ccccc1)(c2ccccc2);[Li];[CH2][C](C)(C(=O)OCCOCCOC);1;;;;;;;;;21000;;1,04;SEC(THF);PMMA;;0,002;;;;;;;26,51;;C;;poly(2)DMPLi;;syndiotactic;
10.1021/ma0347971 ;homo;;linear;AP;CCC(C)C[C](c1ccccc1)(c2ccccc2);[Li];[CH2][C](C)(C(=O)OCCOCCOC);1;;;;;;;;;13000;;1,05;SEC(THF);PMMA;;0,002;;;;;;;27,25;;C;;poly(2)DMPLi;;syndiotactic;
10.1021/ma0347971 ;homo;;linear;AP;[CH](c1ccccc1)(c2ccccc2);[K];[CH2][C](C)(C(=O)OCCOCCOCCOC);1;;;;;;;;;37000;;1,03;SEC(THF);PMMA;;0,002;;;;;;;48,98;;C;;poly(3)Ph2CHK;;syndiotactic;
10.1021/ma0347971 ;homo;;linear;AP;[CH](c1ccccc1)(c2ccccc2);[K];[CH2][C](C)(C(=O)OCCOCCOCCOC);1;;;;;;;;;16000;;1,05;SEC(THF);PMMA;;0,002;;;;;;;51,44;;C;;poly(3)Ph2CHK;;syndiotactic;
10.1021/ma0347971 ;homo;;linear;AP;[CH](c1ccccc1)(c2ccccc2);[K];[CH2][C](C)(C(=O)OCCOCCOCCOC);1;;;;;;;;;6700;;1,09;SEC(THF);PMMA;;0,002;;;;;;;52,85;;C;;poly(3)Ph2CHK;;syndiotactic;
10.1021/ma702828n;homo;;linear;AP;[CH](c1ccccc1)(c2ccccc2);[K];[CH2][C](C)(C(=O)OCCOC);1;;;;;;;;;14000;;1,04;SEC(THF);PMMA;;0,002;;;;;;;26;;C;;M1;;;
10.1021/ma702828n;homo;;linear;AP;[CH](c1ccccc1)(c2ccccc2);[K];[CH2][C](C)(C(=O)OCCOCCOC);1;;;;;;;;;17000;;1,09;SEC(THF);PMMA;;0,002;;;;;;;37;;C;;M2;;;
10.1021/ma702828n;homo;;linear;AP;[CH](c1ccccc1)(c2ccccc2);[K];[CH2][C](C)(C(=O)OCCOCCOCCOC);1;;;;;;;;;16000;;1,05;SEC(THF);PMMA;;0,002;;;;;;;52;;C;;M3;;;
10.1021/ma702828n;homo;;linear;AP;[CH](c1ccccc1)(c2ccccc2);[K];[CH2][C](C)(C(=O)OCCOCCOCCOCCOC);1;;;;;;;;;18000;;1,09;SEC(THF);PMMA;;0,002;;;;;;;68;;C;;M4;;;
10.1021/ma702828n;homo;;linear;AP;[CH](c1ccccc1)(c2ccccc2);[K];[CH2][C](C)(C(=O)OCCOCC);1;;;;;;;;;12000;;1,03;SEC(THF);PMMA;;0,002;;;;;;;4;;C;;E1;;;
10.1021/ma702828n;homo;;linear;AP;[CH](c1ccccc1)(c2ccccc2);[K];[CH2][C](C)(C(=O)OCCOCCOCC);1;;;;;;;;;17000;;1,04;SEC(THF);PMMA;;0,002;;;;;;;15;;C;;E2;;;
10.1021/ma702828n;homo;;linear;AP;[CH](c1ccccc1)(c2ccccc2);[K];[CH2][C](C)(C(=O)OCCOCCOCCOCC);1;;;;;;;;;11000;;1,04;SEC(THF);PMMA;;0,002;;;;;;;27;;C;;E3;;;
10.1021/ma702828n;homo;;linear;AP;[CH](c1ccccc1)(c2ccccc2);[K];[CH2][C](C)(C(=O)OCCOCCOCCOCCOCC);1;;;;;;;;;8900;;1,07;SEC(THF);PMMA;;0,002;;;;;;;42;;C;;E4;;;
10.1021/ma702828n;block;;linear;AP;[CH](c1ccccc1)(c2ccccc2);[K];[CH2][C](C)(C(=O)OCCOCCOC);0,56;[CH2][C](C)(C(=O)OCCOCCOCCOC);0,44;;;;;;;13000;;1,04;SEC(THF);PMMA;;0,002;;;;;;;37;;C;;M2 M3;;;
10.1021/ma702828n;block;;linear;AP;[CH](c1ccccc1)(c2ccccc2);[K];[CH2][C](C)(C(=O)OCCOCCOCC);0,54;[CH2][C](C)(C(=O)OCCOCCOCCOCC);0,46;;;;;;;12000;;1,01;SEC(THF);PMMA;;0,002;;;;;;;15;;C;;E2 E3;;;
10.1016/j.polymer.2005.03.101;homo;;linear;RAFT;[C](C)(C)(C(=N)N);[S]C(=S)c1ccccc1;[CH2][CH](C(=O)OCCOCCOCCOCCOCCOCCOCCOCCOCCOCCOCCOCCOCCOCCOCCOCCOCCOCCOCCOCCOC);1;;;;;;;;;15000;;1,08;SEC(THF);PS;;0,01;;;;;;;83;;B;;polyM3;aggregates disaggregate at 70 °C;;
10.1016/j.polymer.2005.03.101;block;;linear;RAFT;[C](C)(C)(C(=N)N);[S]C(=S)c1ccccc1;[CH2][CH](C(=O)OCCOCCOCCOCCOCCOCCOCCOCCOCCOCCOCCOCCOCCOCCOCCOCCOCCOCCOCCOCCOC);0,54;[CH2][CH](C(=O)OCCCC);0,46;;;;;;;77000;;1,1;SEC(THF);PS;;0,01;;;;;;;93;;B;;polyM3-block-polyM1;aggregates disaggregate at 70 °C;;
10.1016/j.polymer.2005.03.101;homo;;linear;RAFT;[C](C)(C)(C#N);[S]C(=S)c1ccccc1;[CH2][CH](C(=O)N1CCCC1);1;;;;;;;;;15000;;;eTit;;;0,01;;;;;;;51;;B;;polyM5;aggregates disaggregate at 70 °C;;
10.1016/j.polymer.2005.03.101;block;;linear;RAFT;[C](C)(C)(C#N);[S]C(=S)c1ccccc1;[CH2][CH](C(=O)OCCCC);0,374;[CH2][CH](C(=O)N1CCCC1);0,626;;;;;;;27000;;1,2;SEC(NMP;PS;;0,01;;;;;;;46;;B;;polyM1-block-M5;aggregates disaggregate at 70 °C;;
10.1016/j.polymer.2005.03.101;block;;linear;RAFT;[C](C)(C)(C#N);[S]C(=S)c1ccccc1;[CH2][CH](C(=O)N1CCCC1);0,432;[CH2][CH](C(=O)N(C)C);0,568;;;;;;;37000;;;HNMR+EA;;;0,003;;;;;;;61;;B;;polyM5-block-polyM4;aggregates disaggregate at 70 °C;;
10.1016/j.polymer.2005.03.101;homo;;linear;RAFT;[C](C)(C)(C#N);[S]C(=S)c1ccccc1;[CH2][CH](C(=O)NC(C)C);1;;;;;;;;;10000;;;eTit;;;0,003;;;;;;;30;;B;;polyM6;aggregates disaggregate at 70 °C;;
10.1016/j.polymer.2005.03.101;block;;linear;RAFT;[C](C)(C)(C#N);[S]C(=S)c1ccccc1;[CH2][CH](C(=O)NC(C)C);0,322;[CH2][CH](C(=O)N1CCCC1);0,678;;;;;;;43000;;;HNMR+EA;;;0,003;;;;;;;41;;B;;polyM6-block-polyM5;aggregates disaggregate at 70 °C;;
10.1002/pi.4990260208;homo;;linear;AP;OS(O)(O)O;OS(O)(O)O;[CH2][C](C)(C(=O)OCC[N+](C)(C)CCCS(=O)(=O)[O-]);1;;;;;;;;;190000;215000;;LS(TFE);;;0,003;NaCl;0,05;;;;;17,9;;;;PSPE;takes volume percent ;;not comparable density of polymer
10.1002/pi.4990260208;homo;;linear;AP;OS(O)(O)O;OS(O)(O)O;[CH2][C](C)(C(=O)OCC[N+](C)(C)CCCS(=O)(=O)[O-]);1;;;;;;;;;190000;215000;;LS(TFE);;;0,021;NaCl;1,05;;;;;20,93;;;;PSPE;takes volume percent ;;not comparable density of polymer
10.1002/pi.4990260208;homo;;linear;AP;OS(O)(O)O;OS(O)(O)O;[CH2][C](C)(C(=O)OCC[N+](C)(C)CCCS(=O)(=O)[O-]);1;;;;;;;;;190000;215000;;LS(TFE);;;0,028;NaCl;2,05;;;;;21,43;;;;PSPE;takes volume percent ;;not comparable density of polymer
10.1002/pi.4990260208;homo;;linear;AP;OS(O)(O)O;OS(O)(O)O;[CH2][C](C)(C(=O)OCC[N+](C)(C)CCCS(=O)(=O)[O-]);1;;;;;;;;;190000;215000;;LS(TFE);;;0,042;NaCl;3,05;;;;;21,89;;;;PSPE;takes volume percent ;;not comparable density of polymer
10.1002/pi.4990260208;homo;;linear;AP;OS(O)(O)O;OS(O)(O)O;[CH2][C](C)(C(=O)OCC[N+](C)(C)CCCS(=O)(=O)[O-]);1;;;;;;;;;190000;215000;;LS(TFE);;;0,052;NaCl;4,05;;;;;21,89;;;;PSPE;takes volume percent ;;not comparable density of polymer
10.1002/pi.4990260208;homo;;linear;AP;OS(O)(O)O;OS(O)(O)O;[CH2][C](C)(C(=O)OCC[N+](C)(C)CCCS(=O)(=O)[O-]);1;;;;;;;;;190000;215000;;LS(TFE);;;0,066;NaCl;5,05;;;;;21,35;;;;PSPE;takes volume percent ;;not comparable density of polymer
10.1002/pi.4990260208;homo;;linear;AP;OS(O)(O)O;OS(O)(O)O;[CH2][C](C)(C(=O)OCC[N+](C)(C)CCCS(=O)(=O)[O-]);1;;;;;;;;;475000;620000;;LS(TFE);;;0,002;NaCl;6,05;;;;;22,94;;;;PSPE;takes volume percent ;;not comparable density of polymer
10.1002/pi.4990260208;homo;;linear;AP;OS(O)(O)O;OS(O)(O)O;[CH2][C](C)(C(=O)OCC[N+](C)(C)CCCS(=O)(=O)[O-]);1;;;;;;;;;475000;620000;;LS(TFE);;;0,014;NaCl;7,05;;;;;26,35;;;;PSPE;takes volume percent ;;not comparable density of polymer
10.1002/pi.4990260208;homo;;linear;AP;OS(O)(O)O;OS(O)(O)O;[CH2][C](C)(C(=O)OCC[N+](C)(C)CCCS(=O)(=O)[O-]);1;;;;;;;;;475000;620000;;LS(TFE);;;0,019;NaCl;8,05;;;;;27,44;;;;PSPE;takes volume percent ;;not comparable density of polymer
10.1002/pi.4990260208;homo;;linear;AP;OS(O)(O)O;OS(O)(O)O;[CH2][C](C)(C(=O)OCC[N+](C)(C)CCCS(=O)(=O)[O-]);1;;;;;;;;;475000;620000;;LS(TFE);;;0,027;NaCl;9,05;;;;;27,9;;;;PSPE;takes volume percent ;;not comparable density of polymer
10.1002/pi.4990260208;homo;;linear;AP;OS(O)(O)O;OS(O)(O)O;[CH2][C](C)(C(=O)OCC[N+](C)(C)CCCS(=O)(=O)[O-]);1;;;;;;;;;475000;620000;;LS(TFE);;;0,039;NaCl;10,05;;;;;27,35;;;;PSPE;takes volume percent ;;not comparable density of polymer
10.1002/pi.4990260208;homo;;linear;AP;OS(O)(O)O;OS(O)(O)O;[CH2][C](C)(C(=O)OCC[N+](C)(C)CCCS(=O)(=O)[O-]);1;;;;;;;;;475000;620000;;LS(TFE);;;0,054;NaCl;11,05;;;;;26,43;;;;PSPE;takes volume percent ;;not comparable density of polymer
10.1002/pi.4990260208;homo;;linear;AP;OS(O)(O)O;OS(O)(O)O;[CH2][C](C)(C(=O)OCC[N+](C)(C)CCCS(=O)(=O)[O-]);1;;;;;;;;;845000;1090000;;LS(TFE);;;0,002;NaCl;12,05;;;;;23,91;;;;PSPE;takes volume percent ;;not comparable density of polymer
10.1002/pi.4990260208;homo;;linear;AP;OS(O)(O)O;OS(O)(O)O;[CH2][C](C)(C(=O)OCC[N+](C)(C)CCCS(=O)(=O)[O-]);1;;;;;;;;;845000;1090000;;LS(TFE);;;0,01;NaCl;13,05;;;;;28,87;;;;PSPE;takes volume percent ;;not comparable density of polymer
10.1002/pi.4990260208;homo;;linear;AP;OS(O)(O)O;OS(O)(O)O;[CH2][C](C)(C(=O)OCC[N+](C)(C)CCCS(=O)(=O)[O-]);1;;;;;;;;;845000;1090000;;LS(TFE);;;0,015;NaCl;14,05;;;;;29,88;;;;PSPE;takes volume percent ;;not comparable density of polymer
10.1002/pi.4990260208;homo;;linear;AP;OS(O)(O)O;OS(O)(O)O;[CH2][C](C)(C(=O)OCC[N+](C)(C)CCCS(=O)(=O)[O-]);1;;;;;;;;;845000;1090000;;LS(TFE);;;0,025;NaCl;15,05;;;;;29,92;;;;PSPE;takes volume percent ;;not comparable density of polymer
10.1002/pi.4990260208;homo;;linear;AP;OS(O)(O)O;OS(O)(O)O;[CH2][C](C)(C(=O)OCC[N+](C)(C)CCCS(=O)(=O)[O-]);1;;;;;;;;;845000;1090000;;LS(TFE);;;0,035;NaCl;16,05;;;;;29,37;;;;PSPE;takes volume percent ;;not comparable density of polymer
10.1002/pi.4990260208;homo;;linear;AP;OS(O)(O)O;OS(O)(O)O;[CH2][C](C)(C(=O)OCC[N+](C)(C)CCCS(=O)(=O)[O-]);1;;;;;;;;;845000;1090000;;LS(TFE);;;0,059;NaCl;17,05;;;;;27,86;;;;PSPE;takes volume percent ;;not comparable density of polymer
10.1002/pi.4990260208;homo;;linear;AP;OS(O)(O)O;OS(O)(O)O;[CH2][C](C)(C(=O)OCC[N+](C)(C)CCCS(=O)(=O)[O-]);1;;;;;;;;;1090000;1520000;;LS(TFE);;;0,001;NaCl;18,05;;;;;24,92;;;;PSPE;takes volume percent ;;not comparable density of polymer
10.1002/pi.4990260208;homo;;linear;AP;OS(O)(O)O;OS(O)(O)O;[CH2][C](C)(C(=O)OCC[N+](C)(C)CCCS(=O)(=O)[O-]);1;;;;;;;;;1090000;1520000;;LS(TFE);;;0,012;NaCl;19,05;;;;;29,96;;;;PSPE;takes volume percent ;;not comparable density of polymer
10.1002/pi.4990260208;homo;;linear;AP;OS(O)(O)O;OS(O)(O)O;[CH2][C](C)(C(=O)OCC[N+](C)(C)CCCS(=O)(=O)[O-]);1;;;;;;;;;1090000;1520000;;LS(TFE);;;0,025;NaCl;20,05;;;;;30,46;;;;PSPE;takes volume percent ;;not comparable density of polymer
10.1002/pi.4990260208;homo;;linear;AP;OS(O)(O)O;OS(O)(O)O;[CH2][C](C)(C(=O)OCC[N+](C)(C)CCCS(=O)(=O)[O-]);1;;;;;;;;;1090000;1520000;;LS(TFE);;;0,035;NaCl;21,05;;;;;29,96;;;;PSPE;takes volume percent ;;not comparable density of polymer
10.1002/pi.4990260208;homo;;linear;AP;OS(O)(O)O;OS(O)(O)O;[CH2][C](C)(C(=O)OCC[N+](C)(C)CCCS(=O)(=O)[O-]);1;;;;;;;;;1090000;1520000;;LS(TFE);;;0,049;NaCl;22,05;;;;;28,87;;;;PSPE;takes volume percent ;;not comparable density of polymer
10.1002/pi.4990260208;homo;;linear;AP;OS(O)(O)O;OS(O)(O)O;[CH2][C](C)(C(=O)OCC[N+](C)(C)CCCS(=O)(=O)[O-]);1;;;;;;;;;1780000;2070000;;LS(TFE);;;0;NaCl;23,05;;;;;24,96;;;;PSPE;takes volume percent ;;not comparable density of polymer
10.1002/pi.4990260208;homo;;linear;AP;OS(O)(O)O;OS(O)(O)O;[CH2][C](C)(C(=O)OCC[N+](C)(C)CCCS(=O)(=O)[O-]);1;;;;;;;;;1780000;2070000;;LS(TFE);;;0,007;NaCl;24,05;;;;;29,92;;;;PSPE;takes volume percent ;;not comparable density of polymer
10.1002/pi.4990260208;homo;;linear;AP;OS(O)(O)O;OS(O)(O)O;[CH2][C](C)(C(=O)OCC[N+](C)(C)CCCS(=O)(=O)[O-]);1;;;;;;;;;1780000;2070000;;LS(TFE);;;0,015;NaCl;25,05;;;;;31,89;;;;PSPE;takes volume percent ;;not comparable density of polymer
10.1002/pi.4990260208;homo;;linear;AP;OS(O)(O)O;OS(O)(O)O;[CH2][C](C)(C(=O)OCC[N+](C)(C)CCCS(=O)(=O)[O-]);1;;;;;;;;;1780000;2070000;;LS(TFE);;;0,02;NaCl;26,05;;;;;31,89;;;;PSPE;takes volume percent ;;not comparable density of polymer
10.1002/pi.4990260208;homo;;linear;AP;OS(O)(O)O;OS(O)(O)O;[CH2][C](C)(C(=O)OCC[N+](C)(C)CCCS(=O)(=O)[O-]);1;;;;;;;;;1780000;2070000;;LS(TFE);;;0,024;NaCl;27,05;;;;;31,39;;;;PSPE;takes volume percent ;;not comparable density of polymer
10.1002/pi.4990260208;homo;;linear;AP;OS(O)(O)O;OS(O)(O)O;[CH2][C](C)(C(=O)OCC[N+](C)(C)CCCS(=O)(=O)[O-]);1;;;;;;;;;1780000;2070000;;LS(TFE);;;0,034;NaCl;28,05;;;;;30,38;;;;PSPE;takes volume percent ;;not comparable density of polymer
10.1002/pola.21357;homo;;linear;FRP;[O](N(C(C)(C)C)C(C(C)C)c1ccccc1);[CH](C)c1ccccc1;[CH2][CH](c1ccc(COCCOCCOCCO)cc1);1;;;;;;;;;10400;;1,08;SEC(THF);PS;;0,001;;;;;;;23,94;;A;;PHTEGSt;;;
10.1002/pola.21357;homo;;linear;FRP;[O](N(C(C)(C)C)C(C(C)C)c1ccccc1);[CH](C)c1ccccc1;[CH2][CH](c1ccc(COCCOCCOCCO)cc1);1;;;;;;;;;10400;;1,08;SEC(THF);PS;;0,001;;;;;;;19,9;;A;;PHTEGSt;;;
10.1002/pola.21357;homo;;linear;FRP;[O](N(C(C)(C)C)C(C(C)C)c1ccccc1);[CH](C)c1ccccc1;[CH2][CH](c1ccc(COCCOCCOCCO)cc1);1;;;;;;;;;10400;;1,08;SEC(THF);PS;;0,002;;;;;;;16,36;;A;;PHTEGSt;;;
10.1002/pola.21357;homo;;linear;FRP;[O](N(C(C)(C)C)C(C(C)C)c1ccccc1);[CH](C)c1ccccc1;[CH2][CH](c1ccc(COCCOCCOCCO)cc1);1;;;;;;;;;10400;;1,08;SEC(THF);PS;;0,005;;;;;;;13,08;;A;;PHTEGSt;;;
10.1002/pola.21357;homo;;linear;FRP;[O](N(C(C)(C)C)C(C(C)C)c1ccccc1);[CH](C)c1ccccc1;[CH2][CH](c1ccc(COCCOCCOCCO)cc1);1;;;;;;;;;10400;;1,08;SEC(THF);PS;;0,01;;;;;;;10,81;;A;;PHTEGSt;;;
10.1002/pola.21357;homo;;linear;FRP;[O](N(C(C)(C)C)C(C(C)C)c1ccccc1);[CH](C)c1ccccc1;[CH2][CH](c1ccc(COCCOCCOCCO)cc1);1;;;;;;;;;10400;;1,08;SEC(THF);PS;;0,021;;;;;;;9,55;;A;;PHTEGSt;;;
10.1002/pola.21357;homo;;linear;FRP;[O](N(C(C)(C)C)C(C(C)C)c1ccccc1);[CH](C)c1ccccc1;[CH2][CH](C(=O)OCCOCCOC);1;;;;;;;;;9200;;1,14;SEC(THF);PS;;0,001;;;;;;;46,67;;A;;PDEGMA;;;
10.1002/pola.21357;homo;;linear;FRP;[O](N(C(C)(C)C)C(C(C)C)c1ccccc1);[CH](C)c1ccccc1;[CH2][CH](C(=O)OCCOCCOC);1;;;;;;;;;9200;;1,14;SEC(THF);PS;;0,001;;;;;;;44,14;;A;;PDEGMA;;;
10.1002/pola.21357;homo;;linear;FRP;[O](N(C(C)(C)C)C(C(C)C)c1ccccc1);[CH](C)c1ccccc1;[CH2][CH](C(=O)OCCOCCOC);1;;;;;;;;;9200;;1,14;SEC(THF);PS;;0,003;;;;;;;41,36;;A;;PDEGMA;;;
10.1002/pola.21357;homo;;linear;FRP;[O](N(C(C)(C)C)C(C(C)C)c1ccccc1);[CH](C)c1ccccc1;[CH2][CH](C(=O)OCCOCCOC);1;;;;;;;;;9200;;1,14;SEC(THF);PS;;0,005;;;;;;;39,09;;A;;PDEGMA;;;
10.1002/pola.21357;homo;;linear;FRP;[O](N(C(C)(C)C)C(C(C)C)c1ccccc1);[CH](C)c1ccccc1;[CH2][CH](C(=O)OCCOCCOC);1;;;;;;;;;9200;;1,14;SEC(THF);PS;;0,01;;;;;;;38,33;;A;;PDEGMA;;;
10.1002/pola.21357;homo;;linear;FRP;[O](N(C(C)(C)C)C(C(C)C)c1ccccc1);[CH](C)c1ccccc1;[CH2][CH](C(=O)OCCOCCOC);1;;;;;;;;;9200;;1,14;SEC(THF);PS;;0,02;;;;;;;37,32;;A;;PDEGMA;;;
10.1002/pola.21357;homo;;linear;FRP;[O](N(C(C)(C)C)C(C(C)C)c1ccccc1);[CH](C)c1ccccc1;[CH2][CH](C(=O)OCCOCCOC);1;;;;;;;;;9200;;1,14;SEC(THF);PS;;0,026;;;;;;;36,31;;A;;PDEGMA;;;
10.1002/pola.21357;homo;;linear;FRP;[O](N(C(C)(C)C)C(C(C)C)c1ccccc1);[CH](C)c1ccccc1;[CH2][CH](C(=O)OCCOCCOC);1;;;;;;;;;9200;;1,14;SEC(THF);PS;;0,048;;;;;;;35,56;;A;;PDEGMA;;;
10.1002/pola.21357;homo;;linear;FRP;[O](N(C(C)(C)C)C(C(C)C)c1ccccc1);[CH](C)c1ccccc1;[CH2][CH](C(=O)OCCOCCOCCOC);1;;;;;;;;;7800;;1,18;SEC(THF);PS;;0,001;;;;;;;65,35;;A;;PTEGMA;;;
10.1002/pola.21357;homo;;linear;FRP;[O](N(C(C)(C)C)C(C(C)C)c1ccccc1);[CH](C)c1ccccc1;[CH2][CH](C(=O)OCCOCCOCCOC);1;;;;;;;;;7800;;1,18;SEC(THF);PS;;0,001;;;;;;;61,31;;A;;PTEGMA;;;
10.1002/pola.21357;homo;;linear;FRP;[O](N(C(C)(C)C)C(C(C)C)c1ccccc1);[CH](C)c1ccccc1;[CH2][CH](C(=O)OCCOCCOCCOC);1;;;;;;;;;7800;;1,18;SEC(THF);PS;;0,003;;;;;;;59,55;;A;;PTEGMA;;;
10.1002/pola.21357;homo;;linear;FRP;[O](N(C(C)(C)C)C(C(C)C)c1ccccc1);[CH](C)c1ccccc1;[CH2][CH](C(=O)OCCOCCOCCOC);1;;;;;;;;;7800;;1,18;SEC(THF);PS;;0,005;;;;;;;57,27;;A;;PTEGMA;;;
10.1002/pola.21357;homo;;linear;FRP;[O](N(C(C)(C)C)C(C(C)C)c1ccccc1);[CH](C)c1ccccc1;[CH2][CH](C(=O)OCCOCCOCCOC);1;;;;;;;;;7800;;1,18;SEC(THF);PS;;0,011;;;;;;;56,01;;A;;PTEGMA;;;
10.1002/pola.21357;homo;;linear;FRP;[O](N(C(C)(C)C)C(C(C)C)c1ccccc1);[CH](C)c1ccccc1;[CH2][CH](C(=O)OCCOCCOCCOC);1;;;;;;;;;7800;;1,18;SEC(THF);PS;;0,02;;;;;;;55,25;;A;;PTEGMA;;;
10.1002/pola.21357;homo;;linear;FRP;[O](N(C(C)(C)C)C(C(C)C)c1ccccc1);[CH](C)c1ccccc1;[CH2][CH](C(=O)OCCOCCOCCOC);1;;;;;;;;;7800;;1,18;SEC(THF);PS;;0,03;;;;;;;55,25;;A;;PTEGMA;;;
10.1002/pola.21357;homo;;linear;FRP;[O](N(C(C)(C)C)C(C(C)C)c1ccccc1);[CH](C)c1ccccc1;[CH2][CH](C(=O)OCCOCCOCCOC);1;;;;;;;;;7800;;1,18;SEC(THF);PS;;0,041;;;;;;;55;;A;;PTEGMA;;;
10.1002/pola.21357;homo;;linear;FRP;[O](N(C(C)(C)C)C(C(C)C)c1ccccc1);[CH](C)c1ccccc1;[CH2][CH](c1ccc(COCCOCCOCCOCCO)cc1);1;;;;;;;;;11800;;1,09;SEC(THF);PS;;0,001;;;;;;;76,46;;A;;PHTrEGSt;;;
10.1002/pola.21357;homo;;linear;FRP;[O](N(C(C)(C)C)C(C(C)C)c1ccccc1);[CH](C)c1ccccc1;[CH2][CH](c1ccc(COCCOCCOCCOCCO)cc1);1;;;;;;;;;11800;;1,09;SEC(THF);PS;;0,002;;;;;;;71,41;;A;;PHTrEGSt;;;
10.1002/pola.21357;homo;;linear;FRP;[O](N(C(C)(C)C)C(C(C)C)c1ccccc1);[CH](C)c1ccccc1;[CH2][CH](c1ccc(COCCOCCOCCOCCO)cc1);1;;;;;;;;;11800;;1,09;SEC(THF);PS;;0,005;;;;;;;66,62;;A;;PHTrEGSt;;;
10.1002/pola.21357;homo;;linear;FRP;[O](N(C(C)(C)C)C(C(C)C)c1ccccc1);[CH](C)c1ccccc1;[CH2][CH](c1ccc(COCCOCCOCCOCCO)cc1);1;;;;;;;;;11800;;1,09;SEC(THF);PS;;0,01;;;;;;;63,84;;A;;PHTrEGSt;;;
10.1002/pola.21357;homo;;linear;FRP;[O](N(C(C)(C)C)C(C(C)C)c1ccccc1);[CH](C)c1ccccc1;[CH2][CH](c1ccc(COCCOCCOCCOCCO)cc1);1;;;;;;;;;11800;;1,09;SEC(THF);PS;;0,02;;;;;;;60,81;;A;;PHTrEGSt;;;
10.1002/pola.21357;homo;;linear;FRP;[O](N(C(C)(C)C)C(C(C)C)c1ccccc1);[CH](C)c1ccccc1;[CH2][CH](c1ccc(COCCOCCOCCOCCO)cc1);1;;;;;;;;;11800;;1,09;SEC(THF);PS;;0,03;;;;;;;59,8;;A;;PHTrEGSt;;;
10.1002/pola.21357;homo;;linear;FRP;[O](N(C(C)(C)C)C(C(C)C)c1ccccc1);[CH](C)c1ccccc1;[CH2][CH](c1ccc(COCCOCCOCCOCCO)cc1);1;;;;;;;;;11800;;1,09;SEC(THF);PS;;0,05;;;;;;;59,55;;A;;PHTrEGSt;;;
10.1002/pola.21357;homo;;linear;FRP;[O](N(C(C)(C)C)C(C(C)C)c1ccccc1);[CH](C)c1ccccc1;[CH2][CH](C(=O)OCCOCCOC);1;;;;;;;;;8357;;1,14;SEC(THF);PS;;0,05;;;;;;;36,67;;A;;PDEGMA;pdi predicted;;
10.1002/pola.21357;homo;;linear;FRP;[O](N(C(C)(C)C)C(C(C)C)c1ccccc1);[CH](C)c1ccccc1;[CH2][CH](C(=O)OCCOCCOC);1;;;;;;;;;9151;;1,14;SEC(THF);PS;;0,05;;;;;;;38,78;;A;;PDEGMA;pdi predicted;;
10.1002/pola.21357;homo;;linear;FRP;[O](N(C(C)(C)C)C(C(C)C)c1ccccc1);[CH](C)c1ccccc1;[CH2][CH](C(=O)OCCOCCOC);1;;;;;;;;;9747;;1,14;SEC(THF);PS;;0,05;;;;;;;39,51;;A;;PDEGMA;pdi predicted;;
10.1002/pola.21357;homo;;linear;FRP;[O](N(C(C)(C)C)C(C(C)C)c1ccccc1);[CH](C)c1ccccc1;[CH2][CH](C(=O)OCCOCCOC);1;;;;;;;;;11211;;1,14;SEC(THF);PS;;0,05;;;;;;;40,57;;A;;PDEGMA;pdi predicted;;
10.1002/pola.21357;homo;;linear;FRP;[O](N(C(C)(C)C)C(C(C)C)c1ccccc1);[CH](C)c1ccccc1;[CH2][CH](C(=O)OCCOCCOC);1;;;;;;;;;13122;;1,14;SEC(THF);PS;;0,05;;;;;;;41,54;;A;;PDEGMA;pdi predicted;;
10.1002/pola.21357;homo;;linear;FRP;[O](N(C(C)(C)C)C(C(C)C)c1ccccc1);[CH](C)c1ccccc1;[CH2][CH](C(=O)OCCOCCOC);1;;;;;;;;;15950;;1,14;SEC(THF);PS;;0,05;;;;;;;42,03;;A;;PDEGMA;pdi predicted;;
10.1002/pola.21357;homo;;linear;FRP;[H];[CH](C)c1ccccc1;[CH2][CH](C(=O)OCCOCCOC);1;;;;;;;;;8208;;1,14;SEC(THF);PS;;0,05;;;;;;;44,07;;A;;PDEGMA(oend);pdi predicted;;
10.1002/pola.21357;homo;;linear;FRP;[H];[CH](C)c1ccccc1;[CH2][CH](C(=O)OCCOCCOC);1;;;;;;;;;9325;;1,14;SEC(THF);PS;;0,05;;;;;;;46,02;;A;;PDEGMA(oend);pdi predicted;;
10.1002/pola.21357;homo;;linear;FRP;[H];[CH](C)c1ccccc1;[CH2][CH](C(=O)OCCOCCOC);1;;;;;;;;;9821;;1,14;SEC(THF);PS;;0,05;;;;;;;46,02;;A;;PDEGMA(oend);pdi predicted;;
10.1002/pola.21357;homo;;linear;FRP;[H];[CH](C)c1ccccc1;[CH2][CH](C(=O)OCCOCCOC);1;;;;;;;;;11161;;1,14;SEC(THF);PS;;0,05;;;;;;;46,5;;A;;PDEGMA(oend);pdi predicted;;
10.1002/pola.21357;homo;;linear;FRP;[H];[CH](C)c1ccccc1;[CH2][CH](C(=O)OCCOCCOC);1;;;;;;;;;12948;;1,14;SEC(THF);PS;;0,05;;;;;;;46,5;;A;;PDEGMA(oend);pdi predicted;;
10.1002/pola.21357;homo;;linear;FRP;[H];[CH](C)c1ccccc1;[CH2][CH](C(=O)OCCOCCOC);1;;;;;;;;;15677;;1,14;SEC(THF);PS;;0,05;;;;;;;46,02;;A;;PDEGMA(oend);pdi predicted;;
10.1002/pola.21357;homo;;linear;FRP;[O](N(C(C)(C)C)C(C(C)C)c1ccccc1);[CH](C)c1ccccc1;[CH2][CH](C(=O)OCCOCCOCCOC);1;;;;;;;;;6645;;1,14;SEC(THF);PS;;0,05;;;;;;;56,18;;A;;PTEGMA;pdi predicted;;
10.1002/pola.21357;homo;;linear;FRP;[O](N(C(C)(C)C)C(C(C)C)c1ccccc1);[CH](C)c1ccccc1;[CH2][CH](C(=O)OCCOCCOCCOC);1;;;;;;;;;6993;;1,14;SEC(THF);PS;;0,05;;;;;;;56,59;;A;;PTEGMA;pdi predicted;;
10.1002/pola.21357;homo;;linear;FRP;[O](N(C(C)(C)C)C(C(C)C)c1ccccc1);[CH](C)c1ccccc1;[CH2][CH](C(=O)OCCOCCOCCOC);1;;;;;;;;;7762;;1,14;SEC(THF);PS;;0,05;;;;;;;57,15;;A;;PTEGMA;pdi predicted;;
10.1002/pola.21357;homo;;linear;FRP;[O](N(C(C)(C)C)C(C(C)C)c1ccccc1);[CH](C)c1ccccc1;[CH2][CH](C(=O)OCCOCCOCCOC);1;;;;;;;;;9325;;1,14;SEC(THF);PS;;0,05;;;;;;;58,54;;A;;PTEGMA;pdi predicted;;
10.1002/pola.21357;homo;;linear;FRP;[O](N(C(C)(C)C)C(C(C)C)c1ccccc1);[CH](C)c1ccccc1;[CH2][CH](C(=O)OCCOCCOCCOC);1;;;;;;;;;9499;;1,14;SEC(THF);PS;;0,05;;;;;;;59,02;;A;;PTEGMA;pdi predicted;;
10.1002/pola.21357;homo;;linear;FRP;[O](N(C(C)(C)C)C(C(C)C)c1ccccc1);[CH](C)c1ccccc1;[CH2][CH](C(=O)OCCOCCOCCOC);1;;;;;;;;;12303;;1,14;SEC(THF);PS;;0,05;;;;;;;60,98;;A;;PTEGMA;pdi predicted;;
10.1002/pola.21357;homo;;linear;FRP;[O](N(C(C)(C)C)C(C(C)C)c1ccccc1);[CH](C)c1ccccc1;[CH2][CH](c1ccc(COCCOCCOCCO)cc1);1;;;;;;;;;10773,19588;;1,14;SEC(THF);PS;;0,01;;;;;;;13,14;;A;;PHTEGSt;pdi predicted;;
10.1002/pola.21357;homo;;linear;FRP;[O](N(C(C)(C)C)C(C(C)C)c1ccccc1);[CH](C)c1ccccc1;[CH2][CH](c1ccc(COCCOCCOCCO)cc1);1;;;;;;;;;18195,87629;;1,14;SEC(THF);PS;;0,01;;;;;;;15,69;;A;;PHTEGSt;pdi predicted;;
10.1002/pola.21357;homo;;linear;FRP;[O](N(C(C)(C)C)C(C(C)C)c1ccccc1);[CH](C)c1ccccc1;[CH2][CH](c1ccc(COCCOCCOCCO)cc1);1;;;;;;;;;23350,51546;;1,14;SEC(THF);PS;;0,01;;;;;;;17,18;;A;;PHTEGSt;pdi predicted;;
10.1002/pola.21357;homo;;linear;FRP;[O](N(C(C)(C)C)C(C(C)C)c1ccccc1);[CH](C)c1ccccc1;[CH2][CH](c1ccc(COCCOCCOCCO)cc1);1;;;;;;;;;26134,02062;;1,14;SEC(THF);PS;;0,01;;;;;;;18,68;;A;;PHTEGSt;pdi predicted;;
10.1002/pola.21357;homo;;linear;FRP;[O](N(C(C)(C)C)C(C(C)C)c1ccccc1);[CH](C)c1ccccc1;[CH2][CH](c1ccc(COCCOCCOCCOCCO)cc1);1;;;;;;;;;6185,56701;;1,14;SEC(THF);PS;;0,01;;;;;;;56,98;;A;;PHTrEGSt;pdi predicted;;
10.1002/pola.21357;homo;;linear;FRP;[O](N(C(C)(C)C)C(C(C)C)c1ccccc1);[CH](C)c1ccccc1;[CH2][CH](c1ccc(COCCOCCOCCOCCO)cc1);1;;;;;;;;;7216,494845;;1,14;SEC(THF);PS;;0,01;;;;;;;58,63;;A;;PHTrEGSt;pdi predicted;;
10.1002/pola.21357;homo;;linear;FRP;[O](N(C(C)(C)C)C(C(C)C)c1ccccc1);[CH](C)c1ccccc1;[CH2][CH](c1ccc(COCCOCCOCCOCCO)cc1);1;;;;;;;;;11752,57732;;1,14;SEC(THF);PS;;0,01;;;;;;;62,67;;A;;PHTrEGSt;pdi predicted;;
10.1002/pola.21357;homo;;linear;FRP;[O](N(C(C)(C)C)C(C(C)C)c1ccccc1);[CH](C)c1ccccc1;[CH2][CH](c1ccc(COCCOCCOCCOCCO)cc1);1;;;;;;;;;17525,7732;;1,14;SEC(THF);PS;;0,01;;;;;;;63,72;;A;;PHTrEGSt;pdi predicted;;
10.1002/pola.21357;homo;;linear;FRP;[O](N(C(C)(C)C)C(C(C)C)c1ccccc1);[CH](C)c1ccccc1;[CH2][CH](c1ccc(COCCOCCOCCOCCO)cc1);1;;;;;;;;;23659,79381;;1,14;SEC(THF);PS;;0,01;;;;;;;65,51;;A;;PHTrEGSt;pdi predicted;;
10.1021/ma0514572;block;;linear;FRP;[O](N(C(C)(C)C)C(C(C)C)c1ccccc1);[CH](C)c1ccccc1;[CH2][CH](c1ccc(COCCOCCOCCOC)cc1);0,457;[CH2][CH](c1ccc(COCCOCCOCCOCCOC)cc1);0,543;;;;;;;21400;;1,11;SEC(THF);PS;;0,01;;;;;;;29;;A;;PTEGSt48-b-PTrEGSt57;;;
10.1021/ma0514572;block;;linear;FRP;[O](N(C(C)(C)C)C(C(C)C)c1ccccc1);[CH](C)c1ccccc1;[CH2][CH](c1ccc(COCCOCCOCCOCCOC)cc1);0,463;[CH2][CH](c1ccc(COCCOCCOCCOC)cc1);0,537;;;;;;;18500;;1,12;SEC(THF);PS;;0,01;;;;;;;25;;A;;PTrEGSt44-b-PTEGSt51;;;
10.1021/ma0514572;block;;linear;FRP;[O](N(C(C)(C)C)C(C(C)C)c1ccccc1);[CH](C)c1ccccc1;[CH2][CH](c1ccc(COCCOCCOCCOCCOC)cc1);0,283;[CH2][CH](c1ccc(COCCOCCOCCOC)cc1);0,717;;;;;;;24500;;1,13;SEC(THF);PS;;0,01;;;;;;;19;;A;;PTrEGSt36-b-PTEGSt91;;;
10.1021/ma0514572;block;;linear;FRP;[O](N(C(C)(C)C)C(C(C)C)c1ccccc1);[CH](C)c1ccccc1;[CH2][CH](c1ccc(COCCOCCOCCOCCOCCOC)cc1);0,365;[CH2][CH](c1ccc(COCCOCCOCCOC)cc1);0,635;;;;;;;19900;;1,11;SEC(THF);PS;;0,01;;;;;;;28;;A;;PPEGSt35-b-PTEGSt61;;;
10.1021/ma0514572;block;;linear;FRP;[O](N(C(C)(C)C)C(C(C)C)c1ccccc1);[CH](C)c1ccccc1;[CH2][CH](c1ccc(COCCOCCOCCOCCOCCOC)cc1);0,336;[CH2][CH](c1ccc(COCCOCCOCCOCCOC)cc1);0,664;;;;;;;23200;;1,13;SEC(THF);PS;;0,01;;;;;;;45;;A;;PPEGSt41-b-PTrEGSt81;;;
10.1021/ma0514572;homo;;linear;FRP;[O](N(C(C)(C)C)C(C(C)C)c1ccccc1);[CH](C)c1ccccc1;[CH2][CH](c1ccc(COCCOCCOCCOC)cc1);1;;;;;;;;;10500;;1,07;SEC(THF);PS;;0,005;;;;;;;13;;A;;PTEGSt;;;
10.1021/ma0514572;homo;;linear;FRP;[O](N(C(C)(C)C)C(C(C)C)c1ccccc1);[CH](C)c1ccccc1;[CH2][CH](c1ccc(COCCOCCOCCOCCOC)cc1);1;;;;;;;;;10600;;1,09;SEC(THF);PS;;0,005;;;;;;;39;;A;;PTrEGSt;;;
10.1021/ma0514572;homo;;linear;FRP;[O](N(C(C)(C)C)C(C(C)C)c1ccccc1);[CH](C)c1ccccc1;[CH2][CH](c1ccc(COCCOCCOCCOCCOCCOC)cc1);1;;;;;;;;;9900;;1,08;SEC(THF);PS;;0,005;;;;;;;55;;A;;PPEGSt ;;;
10.1021/ma070775t;homo;;linear;ROP;CC(C)(C)c1ccc(cc1)C[O];[H];[C](=O)C(CCCCCCOCCOC)OC(=O)C(CCCCCCOCCOC)[O];1;;;;;;;;;56100;;1,1;SEC(THF);PS;0,015;;;;;;;;19;;A;;5c;tested in D2O but not water?;;bad
10.1021/ma070775t;homo;;linear;ROP;CC(C)(C)c1ccc(cc1)C[O];[H];[C](=O)C(CCCCCCOCCOCCOC)OC(=O)C(CCCCCCOCCOCCOC)[O];1;;;;;;;;;10600;;1,12;SEC(THF);PS;0,015;;;;;;;;37;;A;;5d;tested in D2O but not water?;;bad
10.1021/ma070775t;homo;;linear;ROP;CC(C)(C)c1ccc(cc1)C[O];[H];[C](=O)C(CCCCCCOCCOCCOCCOC)OC(=O)C(CCCCCCOCCOCCOCCOC)[O];1;;;;;;;;;148500;;1,31;SEC(THF);PS;0,015;;;;;;;;;insol;A;;5a;tested in D2O but not water?;;bad
10.1021/ma070775t;homo;;linear;ROP;CC(C)(C)c1ccc(cc1)C[O];[H];[C](=O)C(CCCCCCOCCOCCOCCOCOOC)OC(=O)C(CCCCCCOCCOCCOCCOCCOC)[O];1;;;;;;;;;65800;;1,14;SEC(THF);PS;0,015;;;;;;;;;insol;A;;5b;tested in D2O but not water?;;bad
10.1002/pola.22371;homo;;linear;ATRP;[C](C)(C)(C(=O)OCC);[Br];[CH2][C](C)(CC(=O)OCCOCCOC);1;;;;;;;;;8300;;1,27;SEC(THF);PMMA;;0,003;;;;;;;27,73;;B;;S1;;;low accuracy
10.1002/pola.22371;homo;;linear;ATRP;[C](C)(C)(C(=O)OCC);[Br];[CH2][C](C)(CC(=O)OCCOCCOC);1;;;;;;;;;21500;;1,24;SEC(THF);PMMA;;0,003;;;;;;;26,36;;B;;S2;;;low accuracy
10.1002/pola.22371;homo;;linear;ATRP;[C](C)(C)(C(=O)OCC);[Br];[CH2][C](C)(CC(=O)OCCOCCOC);1;;;;;;;;;37800;;1,25;SEC(THF);PMMA;;0,003;;;;;;;25,82;;B;;S3;;;low accuracy
10.1002/pola.22371;homo;;linear;ATRP;[C](C)(C)(C(=O)OCC);[Br];[CH2][C](C)(CC(=O)OCCOCCOC);1;;;;;;;;;56500;;1,28;SEC(THF);PMMA;;0,003;;;;;;;25,27;;B;;S4;;;low accuracy
10.1002/pola.22371;homo;;linear;ATRP;[C](C)(C)(C(=O)OCC);[Br];[CH2][C](C)(CC(=O)OCCOCCOC);1;;;;;;;;;37800;;1,25;SEC(THF);PMMA;;0,001;;;;;;;26;;B;;S3;;;low accuracy
10.1002/pola.22371;homo;;linear;ATRP;[C](C)(C)(C(=O)OCC);[Br];[CH2][C](C)(CC(=O)OCCOCCOC);1;;;;;;;;;37800;;1,25;SEC(THF);PMMA;;0,003;;;;;;;25,5;;B;;S3;;;low accuracy
10.1002/pola.22371;homo;;linear;ATRP;[C](C)(C)(C(=O)OCC);[Br];[CH2][C](C)(CC(=O)OCCOCCOC);1;;;;;;;;;37800;;1,25;SEC(THF);PMMA;;0,005;;;;;;;25,15;;B;;S3;;;low accuracy
10.1002/pola.22371;homo;;linear;ATRP;[C](C)(C)(C(=O)OCC);[Br];[CH2][C](C)(CC(=O)OCCOCCOC);1;;;;;;;;;37800;;1,25;SEC(THF);PMMA;;0,01;;;;;;;24;;B;;S3;;;low accuracy
10.1002/pola.22371;homo;;linear;ATRP;[C](C)(C)(C(=O)OCC);[Br];[CH2][C](C)(CC(=O)OCCOCCOCCOC);1;;;;;;;;;44000;;1,28;SEC(THF);PMMA;;0,001;;;;;;;50;;B;;S5;;;low accuracy
10.1002/pola.22371;homo;;linear;ATRP;[C](C)(C)(C(=O)OCC);[Br];[CH2][C](C)(CC(=O)OCCOCCOCCOC);1;;;;;;;;;44000;;1,28;SEC(THF);PMMA;;0,003;;;;;;;47,5;;B;;S5;;;low accuracy
10.1002/pola.22371;homo;;linear;ATRP;[C](C)(C)(C(=O)OCC);[Br];[CH2][C](C)(CC(=O)OCCOCCOCCOC);1;;;;;;;;;44000;;1,28;SEC(THF);PMMA;;0,005;;;;;;;47,5;;B;;S5;;;low accuracy
10.1002/pola.22371;homo;;linear;ATRP;[C](C)(C)(C(=O)OCC);[Br];[CH2][C](C)(CC(=O)OCCOCCOCCOC);1;;;;;;;;;44000;;1,28;SEC(THF);PMMA;;0,01;;;;;;;47;;B;;S5;;;low accuracy
10.1002/pola.22371;homo;;linear;ATRP;[C](C)(C)(C(=O)OCC);[Br];[CH2][C](C)(CC(=O)OCCOCCOCCOC);1;;;;;;;;;44000;;1,28;SEC(THF);PMMA;;0,001;;;;;;;50,13;;C;;S5;;;
10.1002/pola.22371;homo;;linear;ATRP;[C](C)(C)(C(=O)OCC);[Br];[CH2][C](C)(CC(=O)OCCOCCOC);0,48;[CH2][C](C)(CC(=O)OCCOCCOCCOC);0,52;;;;;;;31200;;1,31;SEC(THF);PMMA;;0,001;;;;;;;39,74;;C;;S6;;;
10.1002/pola.22371;homo;;linear;ATRP;[C](C)(C)(C(=O)OCC);[Br];[CH2][C](C)(CC(=O)OCCOCCOC);0,71;[CH2][C](C)(CC(=O)OCCOCCOCCOC);0,29;;;;;;;29200;;1,19;SEC(THF);PMMA;;0,001;;;;;;;46,3;;C;;S8;;;
10.1002/pola.22371;homo;;linear;ATRP;[C](C)(C)(C(=O)OCC);[Br];[CH2][C](C)(CC(=O)OCCOCCOC);0,27;[CH2][C](C)(CC(=O)OCCOCCOCCOC);0,73;;;;;;;31200;;1,2;SEC(THF);PMMA;;0,001;;;;;;;35,06;;C;;S9;;;
10.1002/pola.22371;block;;linear;ATRP;[C](C)(C)(C(=O)OCC);[Br];[CH2][C](C)(CC(=O)OCCOCCOC);0,832;[CH2][C](C)(CC(=O)OCCOCCOCCOC);0,168;;;;;;;31000;;1,12;SEC(THF);PMMA;;0,001;;;;;;;35,06;;C;;b1;;;
10.1002/pola.22371;block;;linear;ATRP;[C](C)(C)(C(=O)OCC);[Br];[CH2][C](C)(CC(=O)OCCOCCOC);0,36;[CH2][C](C)(CC(=O)OCCOCCOCCOC);0,64;;;;;;;29800;;1,21;SEC(THF);PMMA;;0,001;;;;;;;35,06;;C;;b2;;;
10.1021/ja065324n;homo;;linear;ATRP;[CH](C)(C(=O)OC);[Br];[CH2][CH](C(=O)NC(C)C);1;;;;;;;;;13300;;1,12;SEC(THF);PS;0,003;;;;;;;;36,9;;C;;2 PNIPAM;670 nm;;
10.1021/ja065324n;homo;;linear;ATRP;[CH](C)(C(=O)OC);[Br];[CH2][CH](C(=O)NC(C)C);1;;;;;;;;;9915;;1,12;SEC(THF);PS;0,003;;;;;;;;37,68292683;;C;;4 PNIPAM;670 nm;;
10.1021/ja065324n;homo;;linear;ATRP;[CH](C)(C(=O)OC);[Br];[CH2][CH](C(=O)NC(C)C);1;;;;;;;;;6750;;1,1;SEC(THF);PS;0,003;;;;;;;;39,9;;C;;6 PNIPAM;670 nm;;
10.1021/ja065324n;homo;;linear;ATRP;[CH](C)(C(=O)OC);[Br];[CH2][CH](C(=O)NC(C)C);1;;;;;;;;;5300;;1,13;SEC(THF);PS;0,003;;;;;;;;43,53658537;;C;;8 PNIPAM;670 nm;;
10.1021/ja065324n;random;;linear;ATRP;[CH](C)(C(=O)OC);[Br];[CH2][C](C)(C(=O)OCCOCCOC);0,95;[CH2][C](C)(C(=O)OCCOCCOCCOCCOCCOCCOCCOCCOCCOC);0,05;;;;;;;18300;;1,34;SEC(THF);PS;0,003;;;;;;;;32,41463415;;C;;1 P(MEO2MA-co-OEGMA);670 nm;;
10.1021/ja065324n;random;;linear;ATRP;[CH](C)(C(=O)OC);[Br];[CH2][C](C)(C(=O)OCCOCCOC);0,95;[CH2][C](C)(C(=O)OCCOCCOCCOCCOCCOCCOCCOCCOCCOC);0,05;;;;;;;12350;;1,4;SEC(THF);PS;0,003;;;;;;;;33,3902439;;C;;3 P(MEO2MA-co-OEGMA);670 nm;;
10.1021/ja065324n;random;;linear;ATRP;[CH](C)(C(=O)OC);[Br];[CH2][C](C)(C(=O)OCCOCCOC);0,95;[CH2][C](C)(C(=O)OCCOCCOCCOCCOCCOCCOCCOCCOCCOC);0,05;;;;;;;9259;;1,37;SEC(THF);PS;0,003;;;;;;;;33,8;;C;;5 P(MEO2MA-co-OEGMA);670 nm;;
10.1021/ja065324n;random;;linear;ATRP;[CH](C)(C(=O)OC);[Br];[CH2][C](C)(C(=O)OCCOCCOC);0,95;[CH2][C](C)(C(=O)OCCOCCOCCOCCOCCOCCOCCOCCOCCOC);0,05;;;;;;;5340;;1,38;SEC(THF);PS;0,003;;;;;;;;34,1;;C;;7 P(MEO2MA-co-OEGMA);670 nm;;
10.1021/ja065324n;random;;linear;ATRP;[CH](C)(C(=O)OC);[Br];[CH2][C](C)(C(=O)OCCOCCOC);0,95;[CH2][C](C)(C(=O)OCCOCCOCCOCCOCCOCCOCCOCCOCCOC);0,05;;;;;;;18300;;1,34;SEC(THF);PS;0,003;;;;;;;;37,1;;C;;1 P(MEO2MA-co-OEGMA);670 nm;;
10.1021/ja065324n;random;;linear;ATRP;[CH](C)(C(=O)OC);[Br];[CH2][C](C)(C(=O)OCCOCCOC);0,95;[CH2][C](C)(C(=O)OCCOCCOCCOCCOCCOCCOCCOCCOCCOC);0,05;;;;;;;18300;;1,34;SEC(THF);PS;0,003;;NaCl;0,000996678;;;;;36,32;;C;;1 P(MEO2MA-co-OEGMA);670 nm;;
10.1021/ja065324n;random;;linear;ATRP;[CH](C)(C(=O)OC);[Br];[CH2][C](C)(C(=O)OCCOCCOC);0,95;[CH2][C](C)(C(=O)OCCOCCOCCOCCOCCOCCOCCOCCOCCOC);0,05;;;;;;;18300;;1,34;SEC(THF);PS;0,003;;NaCl;0,0030299;;;;;35,73;;C;;1 P(MEO2MA-co-OEGMA);670 nm;;
10.1021/ja065324n;random;;linear;ATRP;[CH](C)(C(=O)OC);[Br];[CH2][C](C)(C(=O)OCCOCCOC);0,95;[CH2][C](C)(C(=O)OCCOCCOCCOCCOCCOCCOCCOCCOCCOC);0,05;;;;;;;18300;;1,34;SEC(THF);PS;0,003;;NaCl;0,004983389;;;;;35,34;;C;;1 P(MEO2MA-co-OEGMA);670 nm;;
10.1021/ja065324n;random;;linear;ATRP;[CH](C)(C(=O)OC);[Br];[CH2][C](C)(C(=O)OCCOCCOC);0,95;[CH2][C](C)(C(=O)OCCOCCOCCOCCOCCOCCOCCOCCOCCOC);0,05;;;;;;;18300;;1,34;SEC(THF);PS;0,003;;NaCl;0,006976744;;;;;34,95;;C;;1 P(MEO2MA-co-OEGMA);670 nm;;
10.1021/ja065324n;random;;linear;ATRP;[CH](C)(C(=O)OC);[Br];[CH2][C](C)(C(=O)OCCOCCOC);0,95;[CH2][C](C)(C(=O)OCCOCCOCCOCCOCCOCCOCCOCCOCCOC);0,05;;;;;;;18300;;1,34;SEC(THF);PS;0,003;;NaCl;0,009049834;;;;;34,56;;C;;1 P(MEO2MA-co-OEGMA);670 nm;;
10.1021/ja065324n;random;;linear;ATRP;[CH](C)(C(=O)OC);[Br];[CH2][C](C)(C(=O)OCCOCCOC);0,95;[CH2][C](C)(C(=O)OCCOCCOCCOCCOCCOCCOCCOCCOCCOC);0,05;;;;;;;18300;;1,34;SEC(THF);PS;0,003;;NaCl;0,011083056;;;;;34,07;;C;;1 P(MEO2MA-co-OEGMA);670 nm;;
10.1021/ja065324n;homo;;linear;ATRP;[CH](C)(C(=O)OC);[Br];[CH2][CH](C(=O)NC(C)C);1;;;;;;;;;13300;;1,12;SEC(THF);PS;0,003;;;;;;;;32,51;;C;;2 PNIPAM;670 nm;;
10.1021/ja065324n;homo;;linear;ATRP;[CH](C)(C(=O)OC);[Br];[CH2][CH](C(=O)NC(C)C);1;;;;;;;;;13300;;1,12;SEC(THF);PS;0,003;;NaCl;0,000996678;;;;;32,32;;C;;2 PNIPAM;670 nm;;
10.1021/ja065324n;homo;;linear;ATRP;[CH](C)(C(=O)OC);[Br];[CH2][CH](C(=O)NC(C)C);1;;;;;;;;;13300;;1,12;SEC(THF);PS;0,003;;NaCl;0,0030299;;;;;31,54;;C;;2 PNIPAM;670 nm;;
10.1021/ja065324n;homo;;linear;ATRP;[CH](C)(C(=O)OC);[Br];[CH2][CH](C(=O)NC(C)C);1;;;;;;;;;13300;;1,12;SEC(THF);PS;0,003;;NaCl;0,004983389;;;;;31,15;;C;;2 PNIPAM;670 nm;;
10.1021/ja065324n;homo;;linear;ATRP;[CH](C)(C(=O)OC);[Br];[CH2][CH](C(=O)NC(C)C);1;;;;;;;;;13300;;1,12;SEC(THF);PS;0,003;;NaCl;0,006976744;;;;;30,76;;C;;2 PNIPAM;670 nm;;
10.1021/ja065324n;homo;;linear;ATRP;[CH](C)(C(=O)OC);[Br];[CH2][CH](C(=O)NC(C)C);1;;;;;;;;;13300;;1,12;SEC(THF);PS;0,003;;NaCl;0,009049834;;;;;30,27;;C;;2 PNIPAM;670 nm;;
10.1021/ja065324n;homo;;linear;ATRP;[CH](C)(C(=O)OC);[Br];[CH2][CH](C(=O)NC(C)C);1;;;;;;;;;13300;;1,12;SEC(THF);PS;0,003;;NaCl;0,011083056;;;;;29,88;;C;;2 PNIPAM;670 nm;;
10.1021/ja065324n;random;;linear;ATRP;[CH](C)(C(=O)OC);[Br];[CH2][C](C)(C(=O)OCCOCCOC);0,95;[CH2][C](C)(C(=O)OCCOCCOCCOCCOCCOCCOCCOCCOCCOC);0,05;;;;;;;18300;;1,34;SEC(THF);PS;0,001;;;;;;;;34,85;;C;;1 P(MEO2MA-co-OEGMA);670 nm;;
10.1021/ja065324n;random;;linear;ATRP;[CH](C)(C(=O)OC);[Br];[CH2][C](C)(C(=O)OCCOCCOC);0,95;[CH2][C](C)(C(=O)OCCOCCOCCOCCOCCOCCOCCOCCOCCOC);0,05;;;;;;;18300;;1,34;SEC(THF);PS;0,003;;;;;;;;32,51;;C;;1 P(MEO2MA-co-OEGMA);670 nm;;
10.1021/ja065324n;random;;linear;ATRP;[CH](C)(C(=O)OC);[Br];[CH2][C](C)(C(=O)OCCOCCOC);0,95;[CH2][C](C)(C(=O)OCCOCCOCCOCCOCCOCCOCCOCCOCCOC);0,05;;;;;;;18300;;1,34;SEC(THF);PS;0,005;;;;;;;;32,12;;C;;1 P(MEO2MA-co-OEGMA);670 nm;;
10.1021/ja065324n;random;;linear;ATRP;[CH](C)(C(=O)OC);[Br];[CH2][C](C)(C(=O)OCCOCCOC);0,95;[CH2][C](C)(C(=O)OCCOCCOCCOCCOCCOCCOCCOCCOCCOC);0,05;;;;;;;18300;;1,34;SEC(THF);PS;0,01;;;;;;;;31,15;;C;;1 P(MEO2MA-co-OEGMA);670 nm;;
10.1021/ja065324n;homo;;linear;ATRP;[CH](C)(C(=O)OC);[Br];[CH2][CH](C(=O)NC(C)C);1;;;;;;;;;13300;;1,12;SEC(THF);PS;0,001;;;;;;;;37,98;;C;;2 PNIPAM;670 nm;;
10.1021/ja065324n;homo;;linear;ATRP;[CH](C)(C(=O)OC);[Br];[CH2][CH](C(=O)NC(C)C);1;;;;;;;;;13300;;1,12;SEC(THF);PS;0,003;;;;;;;;37;;C;;2 PNIPAM;670 nm;;
10.1021/ja065324n;homo;;linear;ATRP;[CH](C)(C(=O)OC);[Br];[CH2][CH](C(=O)NC(C)C);1;;;;;;;;;13300;;1,12;SEC(THF);PS;0,005;;;;;;;;36,02;;C;;2 PNIPAM;670 nm;;
10.1021/ja065324n;homo;;linear;ATRP;[CH](C)(C(=O)OC);[Br];[CH2][CH](C(=O)NC(C)C);1;;;;;;;;;13300;;1,12;SEC(THF);PS;0,01;;;;;;;;35,15;;C;;2 PNIPAM;670 nm;;
10.1021/ma0517042;random;;linear;ATRP;[CH](C)(C(=O)OC);[Br];[CH2][C](CC(=O)OCCOCCOCCOCCOCCOCCOCCOCCOCCOC);1;;;;;;;;;10000;;1,18;SEC(THF);PS;0,003;;;;;;;;90;;A;;1;;;
10.1021/ma0517042;random;;linear;ATRP;[CH](C)(C(=O)OC);[Br];[CH2][C](C)(C(=O)OCCOCCOC);0,7;[CH2][C](C)(C(=O)OCCOCCOCCOCCOCCOCCOCCOCCOCCOC);0,3;;;;;;;35000;;1,22;SEC(THF);PS;0,003;;;;;;;;59;;A;;2;;;
10.1021/ma0517042;random;;linear;ATRP;[CH](C)(C(=O)OC);[Br];[CH2][C](C)(C(=O)OCCOCCOC);0,8;[CH2][C](C)(C(=O)OCCOCCOCCOCCOCCOCCOCCOCCOCCOC);0,2;;;;;;;29700;;1,33;SEC(THF);PS;0,003;;;;;;;;49;;A;;3;;;
10.1021/ma0517042;random;;linear;ATRP;[CH](C)(C(=O)OC);[Br];[CH2][C](C)(C(=O)OCCOCCOC);0,85;[CH2][C](C)(C(=O)OCCOCCOCCOCCOCCOCCOCCOCCOCCOC);0,15;;;;;;;19900;;1,57;SEC(THF);PS;0,003;;;;;;;;44;;A;;4;;;
10.1021/ma0517042;random;;linear;ATRP;[CH](C)(C(=O)OC);[Br];[CH2][C](C)(C(=O)OCCOCCOC);0,9;[CH2][C](C)(C(=O)OCCOCCOCCOCCOCCOCCOCCOCCOCCOC);0,1;;;;;;;24300;;1,57;SEC(THF);PS;0,003;;;;;;;;39;;A;;5;;;
10.1021/ma0517042;random;;linear;ATRP;[CH](C)(C(=O)OC);[Br];[CH2][C](C)(C(=O)OCCOCCOC);0,92;[CH2][C](C)(C(=O)OCCOCCOCCOCCOCCOCCOCCOCCOCCOC);0,08;;;;;;;24800;;1,45;SEC(THF);PS;0,003;;;;;;;;37;;A;;6;;;
