Repository: Bizbalt/PFP

A suitable Python envirnoment can be installed via anaconda environment manager with the aid of the requirements or spec-file.

The Runs folder withholds trained models and statistics
The Program files folder contains all that is needed to run or re-run the software

It is adviced to load the program files into the IDE of choice, e.g. Pycharm to 
   view the "Cloudpoint determination.ipynb" jupyternotebook for dataset insights 
 or
   use the neural network via cloudpointprediction.py pythonfile (modes to use or train are set at the end of the file).

The default export path is the users documents path + "jupyter files".

There are two versions of the Dataset.

File: Program files/cloud_points_data.csv (part 5 of 5)
reference;polymer_type;polymer_type_style;polymer_architecture;polymerisation_type;SMILES_start_group;SMILES_end_group;SMILES_repeating_unitA;molpercent_repeating_unitA;SMILES_repeating_unitB;molpercent_repeating_unitB;SMILES_repeating_unitC;molpercent_repeating_unitC;SMILES_repeating_unitD;molpercent_repeating_unitD;SMILES_repeating_unitE;molpercent_repeating_unitE;Mn;Mw;PDI;mass_characterisation_method;mass_characterisation_standart;polymer_concentration_mass_conc;polymer_concentration_wpercent;additive1;additive1_concentration_molar;additive1_concentration_weight_percent;additive2;additive2_concentration_molar;additive2_concentration_weight_percent;cloud_point;N/A;def_type;pH;identifier;comment;tacticity;rating
10.1021/ma0517042;random;;linear;ATRP;[CH](C)(C(=O)OC);[Br];[CH2][C](C)(C(=O)OCCOCCOC);0,95;[CH2][C](C)(C(=O)OCCOCCOCCOCCOCCOCCOCCOCCOCCOC);0,05;;;;;;;18300;;1,66;SEC(THF);PS;0,003;;;;;;;;32;;A;;7;;;
10.1021/ma0517042;random;;linear;ATRP;[CH](C)(C(=O)OC);[Br];[CH2][C](C)(C(=O)OCCOCCOC);1;;;;;;;;;16700;;1,72;SEC(THF);PS;0,003;;;;;;;;28;;A;;8;;;
10.1021/ma0517042;random;;linear;ATRP;[CH](C)(C(=O)OC);[Br];[CH2][C](C)(C(=O)OCCOCCOC);0,9;[CH2][C](C)(C(=O)OCCOCCOCCOCCOCCOCCOCCOCCOCCOC);0,1;;;;;;;24300;;1,57;SEC(THF);PS;0,00096;;;;;;;;40,52;;A;;5;;;
10.1021/ma0517042;random;;linear;ATRP;[CH](C)(C(=O)OC);[Br];[CH2][C](C)(C(=O)OCCOCCOC);0,9;[CH2][C](C)(C(=O)OCCOCCOCCOCCOCCOCCOCCOCCOCCOC);0,1;;;;;;;24300;;1,57;SEC(THF);PS;0,002986667;;;;;;;;38,97;;A;;5;;;
10.1021/ma0517042;random;;linear;ATRP;[CH](C)(C(=O)OC);[Br];[CH2][C](C)(C(=O)OCCOCCOC);0,9;[CH2][C](C)(C(=O)OCCOCCOCCOCCOCCOCCOCCOCCOCCOC);0,1;;;;;;;24300;;1,57;SEC(THF);PS;0,005013333;;;;;;;;38,77;;A;;5;;;
10.1021/ma0517042;random;;linear;ATRP;[CH](C)(C(=O)OC);[Br];[CH2][C](C)(C(=O)OCCOCCOC);0,9;[CH2][C](C)(C(=O)OCCOCCOCCOCCOCCOCCOCCOCCOCCOC);0,1;;;;;;;24300;;1,57;SEC(THF);PS;0,010026667;;;;;;;;36,84;;A;;5;;;
10.1021/ma0517042;random;;linear;ATRP;[CH](C)(C(=O)OC);[Br];[CH2][C](C)(C(=O)OCCOCCOC);0,9;[CH2][C](C)(C(=O)OCCOCCOCCOCCOCCOCCOCCOCCOCCOC);0,1;;;;;;;24300;;1,57;SEC(THF);PS;0,019946667;;;;;;;;36,45;;A;;5;;;
10.1021/ma0517042;random;;linear;ATRP;[CH](C)(C(=O)OC);[Br];[CH2][C](C)(C(=O)OCCOCCOC);0,7;[CH2][C](C)(C(=O)OCCOCCOCCOCCOCCOCCOCCOCCOCCOC);0,3;;;;;;;35000;;1,22;SEC(THF);PS;0,00096;;;;;;;;61,03;;A;;2;;;
10.1021/ma0517042;random;;linear;ATRP;[CH](C)(C(=O)OC);[Br];[CH2][C](C)(C(=O)OCCOCCOC);0,7;[CH2][C](C)(C(=O)OCCOCCOCCOCCOCCOCCOCCOCCOCCOC);0,3;;;;;;;35000;;1,22;SEC(THF);PS;0,002986667;;;;;;;;59,1;;A;;2;;;
10.1021/ma0517042;random;;linear;ATRP;[CH](C)(C(=O)OC);[Br];[CH2][C](C)(C(=O)OCCOCCOC);0,7;[CH2][C](C)(C(=O)OCCOCCOCCOCCOCCOCCOCCOCCOCCOC);0,3;;;;;;;35000;;1,22;SEC(THF);PS;0,005013333;;;;;;;;57,16;;A;;2;;;
10.1021/ma0517042;random;;linear;ATRP;[CH](C)(C(=O)OC);[Br];[CH2][C](C)(C(=O)OCCOCCOC);0,7;[CH2][C](C)(C(=O)OCCOCCOCCOCCOCCOCCOCCOCCOCCOC);0,3;;;;;;;35000;;1,22;SEC(THF);PS;0,009973333;;;;;;;;56;;A;;2;;;
10.1021/ma0517042;random;;linear;ATRP;[CH](C)(C(=O)OC);[Br];[CH2][C](C)(C(=O)OCCOCCOC);0,7;[CH2][C](C)(C(=O)OCCOCCOCCOCCOCCOCCOCCOCCOCCOC);0,3;;;;;;;35000;;1,22;SEC(THF);PS;0,019946667;;;;;;;;55,42;;A;;2;;;
10.1002/macp.200400135;homo;;linear;FRP;[C](C)(C#N)(CC(C)C);[C](C)(C#N)(CC(C)C);[CH2][C](C)(C(=O)OCCOCCOC);1;;;;;;;;;31900;;1,48;SEC(CHCl3);PS;0,001;;;;;;;;25,3;;A;;PDM;350 nm;;
10.1002/macp.200400135;homo;;linear;FRP;[C](C)(C#N)(CC(C)C);[C](C)(C#N)(CC(C)C);[CH2][C](C)(C(=O)OCCOCCOC);1;;;;;;;;;31900;;1,48;SEC(CHCl3);PS;0,001;;α-cyclodextrin;0,001;;;;;25,3;;A;;PDM;350 nm;;
10.1002/macp.200400135;homo;;linear;FRP;[C](C)(C#N)(CC(C)C);[C](C)(C#N)(CC(C)C);[CH2][C](C)(C(=O)OCCOCCOC);1;;;;;;;;;31900;;1,48;SEC(CHCl3);PS;0,001;;2,6‐di‐O‐methyl‐β‐cyclodextrin;0,001;;;;;25,5;;A;;PDM;350 nm;;
10.1002/macp.200400135;homo;;linear;FRP;[C](C)(C#N)(CC(C)C);[C](C)(C#N)(CC(C)C);[CH2][C](C)(C(=O)OCCOCCOC);1;;;;;;;;;31900;;1,48;SEC(CHCl3);PS;0,001;;hexasodium calix[6]arenehexasulfonic acid;0,001;;;;;25,2;;A;;PDM;350 nm;;
10.1002/macp.200400135;random;;graft;FRP;[C](C)(C#N)(CC(C)C);[C](C)(C#N)(CC(C)C);[CH2][C](C)(C(=O)OCCOCCOC);0,973;[CH2][C](C)(C(=O)OCCOCCOCCOCCOCCOCCOCCOCCOCCOC);0,027;;;;;;;116000;;2,49;SEC(CHCl3);PS;0,001;;;;;;;;27,7;;A;;PDMP9M;350 nm;;
10.1002/macp.200400135;random;;graft;FRP;[C](C)(C#N)(CC(C)C);[C](C)(C#N)(CC(C)C);[CH2][C](C)(C(=O)OCCOCCOC);0,973;[CH2][C](C)(C(=O)OCCOCCOCCOCCOCCOCCOCCOCCOCCOC);0,027;;;;;;;116000;;2,49;SEC(CHCl3);PS;0,001;;α-cyclodextrin;0,001;;;;;26,5;;A;;PDMP9M;350 nm;;
10.1002/macp.200400135;random;;graft;FRP;[C](C)(C#N)(CC(C)C);[C](C)(C#N)(CC(C)C);[CH2][C](C)(C(=O)OCCOCCOC);0,973;[CH2][C](C)(C(=O)OCCOCCOCCOCCOCCOCCOCCOCCOCCOC);0,027;;;;;;;116000;;2,49;SEC(CHCl3);PS;0,001;;2,6‐di‐O‐methyl‐β‐cyclodextrin;0,001;;;;;28,3;;A;;PDMP9M;350 nm;;
10.1002/macp.200400135;random;;graft;FRP;[C](C)(C#N)(CC(C)C);[C](C)(C#N)(CC(C)C);[CH2][C](C)(C(=O)OCCOCCOC);0,973;[CH2][C](C)(C(=O)OCCOCCOCCOCCOCCOCCOCCOCCOCCOC);0,027;;;;;;;116000;;2,49;SEC(CHCl3);PS;0,001;;hexasodium calix[6]arenehexasulfonic acid;0,001;;;;;34,7;;A;;PDMP9M;350 nm;;
10.1002/macp.200400135;random;;graft;FRP;[C](C)(C#N)(CC(C)C);[C](C)(C#N)(CC(C)C);[CH2][C](C)(C(=O)OCCOCCOC);0,959;[CH2][C](C)(C(=O)OCCOCCOCCOCCOCCOCCOCCOCCOCCOC);0,041;;;;;;;67200;;1,91;SEC(CHCl3);PS;0,001;;;;;;;;29,7;;A;;PDMP9M;350 nm;;
10.1002/macp.200400135;random;;graft;FRP;[C](C)(C#N)(CC(C)C);[C](C)(C#N)(CC(C)C);[CH2][C](C)(C(=O)OCCOCCOC);0,959;[CH2][C](C)(C(=O)OCCOCCOCCOCCOCCOCCOCCOCCOCCOC);0,041;;;;;;;67200;;1,91;SEC(CHCl3);PS;0,001;;α-cyclodextrin;0,001;;;;;28,6;;A;;PDMP9M;350 nm;;
10.1002/macp.200400135;random;;graft;FRP;[C](C)(C#N)(CC(C)C);[C](C)(C#N)(CC(C)C);[CH2][C](C)(C(=O)OCCOCCOC);0,959;[CH2][C](C)(C(=O)OCCOCCOCCOCCOCCOCCOCCOCCOCCOC);0,041;;;;;;;67200;;1,91;SEC(CHCl3);PS;0,001;;2,6‐di‐O‐methyl‐β‐cyclodextrin;0,001;;;;;30,7;;A;;PDMP9M;350 nm;;
10.1002/macp.200400135;random;;graft;FRP;[C](C)(C#N)(CC(C)C);[C](C)(C#N)(CC(C)C);[CH2][C](C)(C(=O)OCCOCCOC);0,959;[CH2][C](C)(C(=O)OCCOCCOCCOCCOCCOCCOCCOCCOCCOC);0,041;;;;;;;67200;;1,91;SEC(CHCl3);PS;0,001;;hexasodium calix[6]arenehexasulfonic acid;0,001;;;;;33,5;;A;;PDMP9M;350 nm;;
10.1002/macp.200400135;random;;graft;FRP;[C](C)(C#N)(CC(C)C);[C](C)(C#N)(CC(C)C);[CH2][C](C)(C(=O)OCCOCCOC);0,903;[CH2][C](C)(C(=O)OCCOCCOCCOCCOCCOCCOCCOCCOCCOC);0,097;;;;;;;20100;;1,53;SEC(CHCl3);PS;0,001;;;;;;;;39,3;;A;;PDMP9M;350 nm;;
10.1002/macp.200400135;random;;graft;FRP;[C](C)(C#N)(CC(C)C);[C](C)(C#N)(CC(C)C);[CH2][C](C)(C(=O)OCCOCCOC);0,903;[CH2][C](C)(C(=O)OCCOCCOCCOCCOCCOCCOCCOCCOCCOC);0,097;;;;;;;20100;;1,53;SEC(CHCl3);PS;0,001;;α-cyclodextrin;0,001;;;;;39;;A;;PDMP9M;350 nm;;
10.1002/macp.200400135;random;;graft;FRP;[C](C)(C#N)(CC(C)C);[C](C)(C#N)(CC(C)C);[CH2][C](C)(C(=O)OCCOCCOC);0,903;[CH2][C](C)(C(=O)OCCOCCOCCOCCOCCOCCOCCOCCOCCOC);0,097;;;;;;;20100;;1,53;SEC(CHCl3);PS;0,001;;2,6‐di‐O‐methyl‐β‐cyclodextrin;0,001;;;;;39,2;;A;;PDMP9M;350 nm;;
10.1002/macp.200400135;random;;graft;FRP;[C](C)(C#N)(CC(C)C);[C](C)(C#N)(CC(C)C);[CH2][C](C)(C(=O)OCCOCCOC);0,903;[CH2][C](C)(C(=O)OCCOCCOCCOCCOCCOCCOCCOCCOCCOC);0,097;;;;;;;20100;;1,53;SEC(CHCl3);PS;0,001;;hexasodium calix[6]arenehexasulfonic acid;0,001;;;;;39,6;;A;;PDMP9M;350 nm;;
10.1002/macp.200400135;random;;graft;FRP;[C](C)(C#N)(CC(C)C);[C](C)(C#N)(CC(C)C);[CH2][C](C)(C(=O)OCCOCCOC);0,982;[CH2][C](C)(C(=O)OCCOCCOCCOCCOCCOCCOCCOCCOCCOCCOCCOCCOCCOCCOCCOCCOCCOCCOCCOCCOCCOCCOCCOC);0,018;;;;;;;76300;;1,92;SEC(CHCl3);PS;0,001;;;;;;;;29,6;;A;;PDMP23M;350 nm;;
10.1002/macp.200400135;random;;graft;FRP;[C](C)(C#N)(CC(C)C);[C](C)(C#N)(CC(C)C);[CH2][C](C)(C(=O)OCCOCCOC);0,982;[CH2][C](C)(C(=O)OCCOCCOCCOCCOCCOCCOCCOCCOCCOCCOCCOCCOCCOCCOCCOCCOCCOCCOCCOCCOCCOCCOCCOC);0,018;;;;;;;76300;;1,92;SEC(CHCl3);PS;0,001;;α-cyclodextrin;0,001;;;;;27,3;;A;;PDMP23M;350 nm;;
10.1002/macp.200400135;random;;graft;FRP;[C](C)(C#N)(CC(C)C);[C](C)(C#N)(CC(C)C);[CH2][C](C)(C(=O)OCCOCCOC);0,982;[CH2][C](C)(C(=O)OCCOCCOCCOCCOCCOCCOCCOCCOCCOCCOCCOCCOCCOCCOCCOCCOCCOCCOCCOCCOCCOCCOCCOC);0,018;;;;;;;76300;;1,92;SEC(CHCl3);PS;0,001;;2,6‐di‐O‐methyl‐β‐cyclodextrin;0,001;;;;;30;;A;;PDMP23M;350 nm;;
10.1002/macp.200400135;random;;graft;FRP;[C](C)(C#N)(CC(C)C);[C](C)(C#N)(CC(C)C);[CH2][C](C)(C(=O)OCCOCCOC);0,982;[CH2][C](C)(C(=O)OCCOCCOCCOCCOCCOCCOCCOCCOCCOCCOCCOCCOCCOCCOCCOCCOCCOCCOCCOCCOCCOCCOCCOC);0,018;;;;;;;76300;;1,92;SEC(CHCl3);PS;0,001;;hexasodium calix[6]arenehexasulfonic acid;0,001;;;;;40,5;;A;;PDMP23M;350 nm;;
10.1002/macp.200400135;random;;graft;FRP;[C](C)(C#N)(CC(C)C);[C](C)(C#N)(CC(C)C);[CH2][C](C)(C(=O)OCCOCCOC);0,956;[CH2][C](C)(C(=O)OCCOCCOCCOCCOCCOCCOCCOCCOCCOCCOCCOCCOCCOCCOCCOCCOCCOCCOCCOCCOCCOCCOCCOC);0,044;;;;;;;34200;;1,9;SEC(CHCl3);PS;0,001;;;;;;;;36;;A;;PDMP23M;350 nm;;
10.1002/macp.200400135;random;;graft;FRP;[C](C)(C#N)(CC(C)C);[C](C)(C#N)(CC(C)C);[CH2][C](C)(C(=O)OCCOCCOC);0,956;[CH2][C](C)(C(=O)OCCOCCOCCOCCOCCOCCOCCOCCOCCOCCOCCOCCOCCOCCOCCOCCOCCOCCOCCOCCOCCOCCOCCOC);0,044;;;;;;;34200;;1,9;SEC(CHCl3);PS;0,001;;α-cyclodextrin;0,001;;;;;35,5;;A;;PDMP23M;350 nm;;
10.1002/macp.200400135;random;;graft;FRP;[C](C)(C#N)(CC(C)C);[C](C)(C#N)(CC(C)C);[CH2][C](C)(C(=O)OCCOCCOC);0,956;[CH2][C](C)(C(=O)OCCOCCOCCOCCOCCOCCOCCOCCOCCOCCOCCOCCOCCOCCOCCOCCOCCOCCOCCOCCOCCOCCOCCOC);0,044;;;;;;;34200;;1,9;SEC(CHCl3);PS;0,001;;2,6‐di‐O‐methyl‐β‐cyclodextrin;0,001;;;;;36,5;;A;;PDMP23M;350 nm;;
10.1002/macp.200400135;random;;graft;FRP;[C](C)(C#N)(CC(C)C);[C](C)(C#N)(CC(C)C);[CH2][C](C)(C(=O)OCCOCCOC);0,956;[CH2][C](C)(C(=O)OCCCCCCCCCCC);0,044;;;;;;;34200;;1,9;SEC(CHCl3);PS;0,001;;hexasodium calix[6]arenehexasulfonic acid;0,001;;;;;45;;A;;PDMP23M;350 nm;;
10.1002/macp.200400135;random;;graft;FRP;[C](C)(C#N)(CC(C)C);[C](C)(C#N)(CC(C)C);[CH2][C](C)(C(=O)OCCOCCOC);0,906;[CH2][C](C)(C(=O)OCCCCCCCCCCC);0,094;;;;;;;56700;;1,71;SEC(CHCl3);PS;0,001;;;;;;;;61,5;;A;;PDMP23M;350 nm;;
10.1002/macp.200400135;random;;graft;FRP;[C](C)(C#N)(CC(C)C);[C](C)(C#N)(CC(C)C);[CH2][C](C)(C(=O)OCCOCCOC);0,906;[CH2][C](C)(C(=O)OCCCCCCCCCCC);0,094;;;;;;;56700;;1,71;SEC(CHCl3);PS;0,001;;α-cyclodextrin;0,001;;;;;61;;A;;PDMP23M;350 nm;;
10.1002/macp.200400135;random;;graft;FRP;[C](C)(C#N)(CC(C)C);[C](C)(C#N)(CC(C)C);[CH2][C](C)(C(=O)OCCOCCOC);0,906;[CH2][C](C)(C(=O)OCCCCCCCCCCC);0,094;;;;;;;56700;;1,71;SEC(CHCl3);PS;0,001;;2,6‐di‐O‐methyl‐β‐cyclodextrin;0,001;;;;;61,3;;A;;PDMP23M;350 nm;;
10.1002/macp.200400135;random;;graft;FRP;[C](C)(C#N)(CC(C)C);[C](C)(C#N)(CC(C)C);[CH2][C](C)(C(=O)OCCOCCOC);0,906;[CH2][C](C)(C(=O)OCCCCCCCCCCC);0,094;;;;;;;56700;;1,71;SEC(CHCl3);PS;0,001;;hexasodium calix[6]arenehexasulfonic acid;0,001;;;;;63,5;;A;;PDMP23M;350 nm;;
10.1002/macp.200400135;random;;graft;FRP;[C](C)(C#N)(CC(C)C);[C](C)(C#N)(CC(C)C);[CH2][C](C)(C(=O)OCCOCCOC);0,955;[CH2][C](C)(C(=O)OCCCCCCCCCCC);0,045;;;;;;;52600;;1,64;SEC(CHCl3);PS;0,001;;;;;;;;19,5;;A;;PDMC12M;350 nm;;
10.1002/macp.200400135;random;;graft;FRP;[C](C)(C#N)(CC(C)C);[C](C)(C#N)(CC(C)C);[CH2][C](C)(C(=O)OCCOCCOC);0,955;[CH2][C](C)(C(=O)OCCCCCCCCCCC);0,045;;;;;;;52600;;1,64;SEC(CHCl3);PS;0,001;;α-cyclodextrin;0,001;;;;;21,2;;A;;PDMC12M;350 nm;;
10.1002/macp.200400135;random;;graft;FRP;[C](C)(C#N)(CC(C)C);[C](C)(C#N)(CC(C)C);[CH2][C](C)(C(=O)OCCOCCOC);0,955;[CH2][C](C)(C(=O)OCCCCCCCCCCC);0,045;;;;;;;52600;;1,64;SEC(CHCl3);PS;0,001;;2,6‐di‐O‐methyl‐β‐cyclodextrin;0,001;;;;;21,5;;A;;PDMC12M;350 nm;;
10.1002/macp.200400135;random;;graft;FRP;[C](C)(C#N)(CC(C)C);[C](C)(C#N)(CC(C)C);[CH2][C](C)(C(=O)OCCOCCOC);0,955;[CH2][C](C)(C(=O)OCCCCCCCCCCC);0,045;;;;;;;52600;;1,64;SEC(CHCl3);PS;0,001;;hexasodium calix[6]arenehexasulfonic acid;0,001;;;;;25,5;;A;;PDMC12M;350 nm;;
10.1021/bc980108s ;random;;linear;FRP;[C](C)(C#N)(CC(C)C);[C](C)(C#N)(CC(C)C);[CH2][CH](C(=O)NC(C)C);1;;;;;;;;;7500;;;VPO;;;0,0023;;;;;;;32,78;;0,1;;;Mn estimated;;
10.1021/bc980108s ;random;;linear;FRP;[C](C)(C#N)(CC(C)C);[C](C)(C#N)(CC(C)C);[CH2][CH](C(=O)NC(C)C);0,983;[CH2][CH](C(=O)N);0,017;;;;;;;7500;;;VPO;;;0,002;;;;;;;34,17;;0,1;;AAm;Mn estimated;;
10.1021/bc980108s ;random;;linear;FRP;[C](C)(C#N)(CC(C)C);[C](C)(C#N)(CC(C)C);[CH2][CH](C(=O)NC(C)C);0,963;[CH2][CH](C(=O)N);0,037;;;;;;;7500;;;VPO;;;0,002;;;;;;;35,28;;0,1;;AAm;Mn estimated;;
10.1021/bc980108s ;random;;linear;FRP;[C](C)(C#N)(CC(C)C);[C](C)(C#N)(CC(C)C);[CH2][CH](C(=O)NC(C)C);0,923;[CH2][CH](C(=O)N);0,077;;;;;;;7500;;;VPO;;;0,002;;;;;;;39,44;;0,1;;AAm;Mn estimated;;
10.1021/bc980108s ;random;;linear;FRP;[C](C)(C#N)(CC(C)C);[C](C)(C#N)(CC(C)C);[CH2][CH](C(=O)NC(C)C);0,883;[CH2][CH](C(=O)N);0,117;;;;;;;7500;;;VPO;;;0,002;;;;;;;42,22;;0,1;;AAm;Mn estimated;;
10.1021/bc980108s ;random;;linear;FRP;[C](C)(C#N)(CC(C)C);[C](C)(C#N)(CC(C)C);[CH2][CH](C(=O)NC(C)C);0,843;[CH2][CH](C(=O)N);0,157;;;;;;;7500;;;VPO;;;0,002;;;;;;;46,67;;0,1;;AAm;Mn estimated;;
10.1021/bc980108s ;random;;linear;FRP;[C](C)(C#N)(CC(C)C);[C](C)(C#N)(CC(C)C);[CH2][CH](C(=O)NC(C)C);0,803;[CH2][CH](C(=O)N);0,197;;;;;;;7500;;;VPO;;;0,002;;;;;;;53,61;;0,1;;AAm;Mn estimated;;
10.1021/bc980108s ;random;;linear;FRP;[C](C)(C#N)(CC(C)C);[C](C)(C#N)(CC(C)C);[CH2][CH](C(=O)NC(C)C);0,95;[CH2][CH](C(=O)NC(C)(C)C);0,05;;;;;;;7500;;;VPO;;;0,002;;;;;;;28,33;;0,1;;N-tBAAm;Mn estimated;;
10.1021/bc980108s ;random;;linear;FRP;[C](C)(C#N)(CC(C)C);[C](C)(C#N)(CC(C)C);[CH2][CH](C(=O)NC(C)C);0,903;[CH2][CH](C(=O)NC(C)(C)C);0,097;;;;;;;7500;;;VPO;;;0,002;;;;;;;26,67;;0,1;;N-tBAAm;Mn estimated;;
10.1021/bc980108s ;random;;linear;FRP;[C](C)(C#N)(CC(C)C);[C](C)(C#N)(CC(C)C);[CH2][CH](C(=O)NC(C)C);0,85;[CH2][CH](C(=O)NC(C)(C)C);0,15;;;;;;;7500;;;VPO;;;0,002;;;;;;;25;;0,1;;N-tBAAm;Mn estimated;;
10.1021/bc980108s ;random;;linear;FRP;[C](C)(C#N)(CC(C)C);[C](C)(C#N)(CC(C)C);[CH2][CH](C(=O)NC(C)C);0,803;[CH2][CH](C(=O)NC(C)(C)C);0,197;;;;;;;7500;;;VPO;;;0,002;;;;;;;23,06;;0,1;;N-tBAAm;Mn estimated;;
10.1021/bc980108s ;random;;linear;FRP;[C](C)(C#N)(CC(C)C);[C](C)(C#N)(CC(C)C);[CH2][CH](C(=O)NC(C)C);0,7;[CH2][CH](C(=O)NC(C)(C)C);0,3;;;;;;;7500;;;VPO;;;0,002;;;;;;;17,78;;0,1;;N-tBAAm;Mn estimated;;
10.1021/bc980108s ;random;;linear;FRP;[C](C)(C#N)(CC(C)C);[C](C)(C#N)(CC(C)C);[CH2][CH](C(=O)NC(C)C);0,6;[CH2][CH](C(=O)NC(C)(C)C);0,4;;;;;;;7500;;;VPO;;;0,002;;;;;;;13,33;;0,1;;N-tBAAm;Mn estimated;;
10.1021/bc980108s ;random;;linear;FRP;[C](C)(C#N)(CC(C)C);[C](C)(C#N)(CC(C)C);[CH2][CH](C(=O)NC(C)C);0,5;[CH2][CH](C(=O)NC(C)(C)C);0,5;;;;;;;7500;;;VPO;;;0,002;;;;;;;8,89;;0,1;;N-tBAAm;Mn estimated;;
10.1021/bc980108s ;random;;linear;FRP;[C](C)(C#N)(CC(C)C);[C](C)(C#N)(CC(C)C);[CH2][CH](C(=O)NC(C)C);0,397;[CH2][CH](C(=O)NC(C)(C)C);0,603;;;;;;;7500;;;VPO;;;0,002;;;;;;;4,17;;0,1;;N-tBAAm;Mn estimated;;
10.1021/bc980108s ;random;;linear;FRP;[C](C)(C#N)(CC(C)C);[C](C)(C#N)(CC(C)C);[CH2][CH](C(=O)NC(C)C);0,297;[CH2][CH](C(=O)NC(C)(C)C);0,703;;;;;;;7500;;;VPO;;;0,002;;;;;;;;insol;0,1;;N-tBAAm;Mn estimated;;
