Repository: Bizbalt/PFP

A suitable Python envirnoment can be installed via anaconda environment manager with the aid of the requirements or spec-file.

The Runs folder withholds trained models and statistics
The Program files folder contains all that is needed to run or re-run the software

It is adviced to load the program files into the IDE of choice, e.g. Pycharm to 
   view the "Cloudpoint determination.ipynb" jupyternotebook for dataset insights 
 or
   use the neural network via cloudpointprediction.py pythonfile (modes to use or train are set at the end of the file).

The default export path is the users documents path + "jupyter files".

There are two versions of the Dataset. Use the curated dataset in the program files folder when running the software

File: examples/PFP_from_other_formats/PSMILES_converted_tg_temp_data.csv (part 1 of 2)
reference;identifier;polymer_type;polymer_type_style;polymerization_type;SMILES_start;SMILES_end;SMILES_rep_u1;molpercent_rep_u1;SMILES_rep_u2;molpercent_rep_u2;SMILES_rep_u3;molpercent_rep_u3;Mn;PDI;Mw;mass_characterization_method;mass_characterization_method_standard;heating_rate;n_of_heating_cycles;add1;add1_percent;add2;add2_percent;Glass_temperature;2nd_Glass_temperature;tg_def_type;Decomposition temp;td_def_type;Unnamed: 29;Comment;rating
10.3390/polym14030361 ;TSU-075-A;Homo;;RAFT;[*]C(C)(C)(C#N);[*]SC(=S)c1ccccc1;[*]CC[*](C)(C(=O)OC);1,0;;;;;8500,0;1,49;;SEC;PMMA;9,47;3;;;;;90,9;;C;;;;;
10.3390/polym14030361 ;TSU-075-AB;Co;;RAFT;[*]C(C)(C)(C#N);[*]SC(=S)c1ccccc1;[*]CC[*](C)(C(=O)OC);0,5;[*]CC[*](C)(C(=O)OCC);0,5;;;9000,0;1,59;;SEC;PMMA;9,47;3;;;;;72,2;;C;;;;;
10.3390/polym14030361 ;TSU-075-AC;Co;;RAFT;[*]C(C)(C)(C#N);[*]SC(=S)c1ccccc1;[*]CC[*](C)(C(=O)OC);0,5;[*]CC[*](C)(C(=O)OCCO);0,5;;;1200,0;2,3;;SEC;PMMA;9,47;3;;;;;106,2;;C;;;;;
10.3390/polym14030361 ;TSU-075-AD;Co;;RAFT;[*]C(C)(C)(C#N);[*]SC(=S)c1ccccc1;[*]CC[*](C)(C(=O)OC);0,5;[*]CC[*](C)(C(=O)OCCC);0,5;;;12700,0;1,43;;SEC;PMMA;9,47;3;;;;;72,4;;C;;;;;
10.3390/polym14030361 ;TSU-075-AE;Co;;RAFT;[*]C(C)(C)(C#N);[*]SC(=S)c1ccccc1;[*]CC[*](C)(C(=O)OC);0,5;[*]CC[*](C)(C(=O)OC(C)C);0,5;;;11500,0;1,54;;SEC;PMMA;9,47;3;;;;;76,4;;C;;;;;
10.3390/polym14030361 ;TSU-075-AF;Co;;RAFT;[*]C(C)(C)(C#N);[*]SC(=S)c1ccccc1;[*]CC[*](C)(C(=O)OC);0,5;[*]CC[*](C)(C(=O)OCCCC);0,5;;;11100,0;1,62;;SEC;PMMA;9,47;3;;;;;43,7;;C;;;;;
10.3390/polym14030361 ;TSU-131-AG;Co;;RAFT;[*]C(C)(C)(C#N);[*]SC(=S)c1ccccc1;[*]CC[*](C)(C(=O)OC);0,5;[*]CC[*](C)(C(=O)OCC(C)C);0,5;;;12300,0;1,62;;SEC;PMMA;9,47;3;;;;;82,7;;C;;;;;
10.3390/polym14030361 ;TSU-075-AH;Co;;RAFT;[*]C(C)(C)(C#N);[*]SC(=S)c1ccccc1;[*]CC[*](C)(C(=O)OC);0,5;[*]CC[*](C)(C(=O)OC(C)(C)C);0,5;;;14500,0;1,49;;SEC;PMMA;9,47;3;;;;;91,5;;C;;;;;
10.3390/polym14030361 ;TSU-075-AI;Co;;RAFT;[*]C(C)(C)(C#N);[*]SC(=S)c1ccccc1;[*]CC[*](C)(C(=O)OC);0,5;[*]CC[*](C)(C(=O)OC1CCCCC1);0,5;;;7500,0;1,26;;SEC;PMMA;9,47;3;;;;;81,1;;C;;;;;
10.3390/polym14030361 ;TSU-075-AJ;Co;;RAFT;[*]C(C)(C)(C#N);[*]SC(=S)c1ccccc1;[*]CC[*](C)(C(=O)OC);0,5;[*]CC[*](C)(C(=O)OCc1ccccc1);0,5;;;9600,0;1,31;;SEC;PMMA;9,47;3;;;;;45,6;;C;;;;;
10.3390/polym14030361 ;TSU-075-AK;Co;;RAFT;[*]C(C)(C)(C#N);[*]SC(=S)c1ccccc1;[*]CC[*](C)(C(=O)OC);0,5;[*]CC[*](C)(C(=O)Oc1ccccc1);0,5;;;10400,0;1,57;;SEC;PMMA;9,47;3;;;;;98,6;;C;;;;;
10.3390/polym14030361 ;TSU-075-AL;Co;;RAFT;[*]C(C)(C)(C#N);[*]SC(=S)c1ccccc1;[*]CC[*](C)(C(=O)OC);0,5;[*]CC[*](C)(C(=O)OC1C[C@H]2CC[C@]1(C)C2(C)C);0,5;;;15400,0;1,36;;SEC;PMMA;9,47;3;;;;;138,7;;C;;;;;
10.3390/polym14030361 ;TSU-075-AM;Co;;RAFT;[*]C(C)(C)(C#N);[*]SC(=S)c1ccccc1;[*]CC[*](C)(C(=O)OC);0,5;[*]CC[*](C(=O)OC(C)(C)C);0,5;;;7700,0;1,41;;SEC;PMMA;9,47;3;;;;;72,2;;C;;;;;
10.3390/polym14030361 ;TSU-075-AN;Co;;RAFT;[*]C(C)(C)(C#N);[*]SC(=S)c1ccccc1;[*]CC[*](C)(C(=O)OC);0,5;[*]CC[*](C(=O)OC1CCCCC1);0,5;;;6800,0;1,65;;SEC;PMMA;9,47;3;;;;;44,0;;C;;;;;
10.3390/polym14030361 ;TSU-075-AO;Co;;RAFT;[*]C(C)(C)(C#N);[*]SC(=S)c1ccccc1;[*]CC[*](C)(C(=O)OC);0,5;[*]CC[*](C(=O)OC1C[C@H]2CC[C@]1(C)C2(C)C);0,5;;;10400,0;1,36;;SEC;PMMA;9,47;3;;;;;75,6;;C;;;;;
10.3390/polym14030361 ;TSU-075-AP;Co;;RAFT;[*]C(C)(C)(C#N);[*]SC(=S)c1ccccc1;[*]CC[*](C)(C(=O)OC);0,5;[*]CC[*](C(=O)OCCCCCCCCCCCCCCCC);0,5;;;7500,0;2,02;;SEC;PMMA;9,47;3;;;;;;;C;;;;kein Tg gefunden;
10.3390/polym14030361 ;TSU-075-B;Homo;;RAFT;[*]C(C)(C)(C#N);[*]SC(=S)c1ccccc1;[*]CC[*](C)(C(=O)OCC);1,0;;;;;13700,0;1,48;;SEC;PMMA;9,47;3;;;;;43,0;;C;;;;;
10.3390/polym14030361 ;TSU-075-BC;Co;;RAFT;[*]C(C)(C)(C#N);[*]SC(=S)c1ccccc1;[*]CC[*](C)(C(=O)OCC);0,5;[*]CC[*](C)(C(=O)OCCO);0,5;;;14300,0;1,59;;SEC;PMMA;9,47;3;;;;;83,7;;C;;;;;
10.3390/polym14030361 ;TSU-075-BD;Co;;RAFT;[*]C(C)(C)(C#N);[*]SC(=S)c1ccccc1;[*]CC[*](C)(C(=O)OCC);0,5;[*]CC[*](C)(C(=O)OCCC);0,5;;;13800,0;1,37;;SEC;PMMA;9,47;3;;;;;38,1;;C;;;;;
10.3390/polym14030361 ;TSU-075-BE;Co;;RAFT;[*]C(C)(C)(C#N);[*]SC(=S)c1ccccc1;[*]CC[*](C)(C(=O)OCC);0,5;[*]CC[*](C)(C(=O)OC(C)C);0,5;;;11500,0;1,62;;SEC;PMMA;9,47;3;;;;;53,7;;C;;;;;
10.3390/polym14030361 ;TSU-075-BF;Co;;RAFT;[*]C(C)(C)(C#N);[*]SC(=S)c1ccccc1;[*]CC[*](C)(C(=O)OCC);0,5;[*]CC[*](C)(C(=O)OCCCC);0,5;;;13700,0;1,51;;SEC;PMMA;9,47;3;;;;;30,4;;C;;;;;
10.3390/polym14030361 ;TSU-075-BG;Co;;RAFT;[*]C(C)(C)(C#N);[*]SC(=S)c1ccccc1;[*]CC[*](C)(C(=O)OCC);0,5;[*]CC[*](C)(C(=O)OCC(C)C);0,5;;;14500,0;1,44;;SEC;PMMA;9,47;3;;;;;47,5;;C;;;;;
10.3390/polym14030361 ;TSU-075-BH;Co;;RAFT;[*]C(C)(C)(C#N);[*]SC(=S)c1ccccc1;[*]CC[*](C)(C(=O)OCC);0,5;[*]CC[*](C)(C(=O)OC(C)(C)C);0,5;;;11900,0;1,57;;SEC;PMMA;9,47;3;;;;;74,2;;C;;;;;
10.3390/polym14030361 ;TSU-075-BI;Co;;RAFT;[*]C(C)(C)(C#N);[*]SC(=S)c1ccccc1;[*]CC[*](C)(C(=O)OCC);0,5;[*]CC[*](C)(C(=O)OC1CCCCC1);0,5;;;15100,0;1,32;;SEC;PMMA;9,47;3;;;;;69,6;;C;;;;;
10.3390/polym14030361 ;TSU-075-BJ;Co;;RAFT;[*]C(C)(C)(C#N);[*]SC(=S)c1ccccc1;[*]CC[*](C)(C(=O)OCC);0,5;[*]CC[*](C)(C(=O)OCc1ccccc1);0,5;;;14500,0;1,38;;SEC;PMMA;9,47;3;;;;;36,4;;C;;;;;
10.3390/polym14030361 ;TSU-075-BK;Co;;RAFT;[*]C(C)(C)(C#N);[*]SC(=S)c1ccccc1;[*]CC[*](C)(C(=O)OCC);0,5;[*]CC[*](C)(C(=O)Oc1ccccc1);0,5;;;14200,0;1,54;;SEC;PMMA;9,47;3;;;;;82,2;;C;;;;;
10.3390/polym14030361 ;TSU-075-BL;Co;;RAFT;[*]C(C)(C)(C#N);[*]SC(=S)c1ccccc1;[*]CC[*](C)(C(=O)OCC);0,5;[*]CC[*](C)(C(=O)OC1C[C@H]2CC[C@]1(C)C2(C)C);0,5;;;15200,0;1,49;;SEC;PMMA;9,47;3;;;;;93,0;;C;;;;;
10.3390/polym14030361 ;TSU-075-BM;Co;;RAFT;[*]C(C)(C)(C#N);[*]SC(=S)c1ccccc1;[*]CC[*](C)(C(=O)OCC);0,5;[*]CC[*](C(=O)OC(C)(C)C);0,5;;;10500,0;1,36;;SEC;PMMA;9,47;3;;;;;46,5;;C;;;;;
10.3390/polym14030361 ;TSU-075-BN;Co;;RAFT;[*]C(C)(C)(C#N);[*]SC(=S)c1ccccc1;[*]CC[*](C)(C(=O)OCC);0,5;[*]CC[*](C(=O)OC1CCCCC1);0,5;;;6800,0;1,48;;SEC;PMMA;9,47;3;;;;;25,8;;C;;;;;
10.3390/polym14030361 ;TSU-075-BO;Co;;RAFT;[*]C(C)(C)(C#N);[*]SC(=S)c1ccccc1;[*]CC[*](C)(C(=O)OCC);0,5;[*]CC[*](C(=O)OC1C[C@H]2CC[C@]1(C)C2(C)C);0,5;;;9700,0;1,47;;SEC;PMMA;9,47;3;;;;;64,1;;C;;;;;
10.3390/polym14030361 ;TSU-075-BP;Co;;RAFT;[*]C(C)(C)(C#N);[*]SC(=S)c1ccccc1;[*]CC[*](C)(C(=O)OCC);0,5;[*]CC[*](C(=O)OCCCCCCCCCCCCCCCC);0,5;;;8700,0;1,53;;SEC;PMMA;9,47;3;;;;;;;C;;;;kein Tg gefunden;
10.3390/polym14030361 ;TSU-075C;Homo;;RAFT;[*]C(C)(C)(C#N);[*]SC(=S)c1ccccc1;[*]CC[*](C)(C(=O)OCCO);1,0;;;;;;;;SEC;PMMA;9,47;3;;;;;101,8;;C;;;;;
10.3390/polym14030361 ;TSU-075CD;Co;;RAFT;[*]C(C)(C)(C#N);[*]SC(=S)c1ccccc1;[*]CC[*](C)(C(=O)OCCO);0,5;[*]CC[*](C)(C(=O)OCCC);0,5;;;5500,0;1,7;;SEC;PMMA;9,47;3;;;;;97,0;;C;;;;;
10.3390/polym14030361 ;TSU-075CE;Co;;RAFT;[*]C(C)(C)(C#N);[*]SC(=S)c1ccccc1;[*]CC[*](C)(C(=O)OCCO);0,5;[*]CC[*](C)(C(=O)OC(C)C);0,5;;;7300,0;1,58;;SEC;PMMA;9,47;3;;;;;91,6;;C;;;;;
10.3390/polym14030361 ;TSU-075CF;Co;;RAFT;[*]C(C)(C)(C#N);[*]SC(=S)c1ccccc1;[*]CC[*](C)(C(=O)OCCO);0,5;[*]CC[*](C)(C(=O)OCCCC);0,5;;;9000,0;1,61;;SEC;PMMA;9,47;3;;;;;58,2;;C;;;;;
10.3390/polym14030361 ;TSU-075CG;Co;;RAFT;[*]C(C)(C)(C#N);[*]SC(=S)c1ccccc1;[*]CC[*](C)(C(=O)OCCO);0,5;[*]CC[*](C)(C(=O)OCC(C)C);0,5;;;6100,0;1,91;;SEC;PMMA;9,47;3;;;;;85,0;;C;;;;;
10.3390/polym14030361 ;TSU-075CH;Co;;RAFT;[*]C(C)(C)(C#N);[*]SC(=S)c1ccccc1;[*]CC[*](C)(C(=O)OCCO);0,5;[*]CC[*](C)(C(=O)OC(C)(C)C);0,5;;;9400,0;1,54;;SEC;PMMA;9,47;3;;;;;152,8;;C;;;;;
10.3390/polym14030361 ;TSU-075CI;Co;;RAFT;[*]C(C)(C)(C#N);[*]SC(=S)c1ccccc1;[*]CC[*](C)(C(=O)OCCO);0,5;[*]CC[*](C)(C(=O)OC1CCCCC1);0,5;;;9600,0;1,62;;SEC;PMMA;9,47;3;;;;;91,3;;C;;;;;
10.3390/polym14030361 ;TSU-075CJ;Co;;RAFT;[*]C(C)(C)(C#N);[*]SC(=S)c1ccccc1;[*]CC[*](C)(C(=O)OCCO);0,5;[*]CC[*](C)(C(=O)OCc1ccccc1);0,5;;;8100,0;1,64;;SEC;PMMA;9,47;3;;;;;76,4;;C;;;;;
10.3390/polym14030361 ;TSU-075CK;Co;;RAFT;[*]C(C)(C)(C#N);[*]SC(=S)c1ccccc1;[*]CC[*](C)(C(=O)OCCO);0,5;[*]CC[*](C)(C(=O)Oc1ccccc1);0,5;;;4900,0;1,97;;SEC;PMMA;9,47;3;;;;;104,4;;C;;;;;
10.3390/polym14030361 ;TSU-075CL;Co;;RAFT;[*]C(C)(C)(C#N);[*]SC(=S)c1ccccc1;[*]CC[*](C)(C(=O)OCCO);0,5;[*]CC[*](C)(C(=O)OC1C[C@H]2CC[C@]1(C)C2(C)C);0,5;;;13200,0;1,42;;SEC;PMMA;9,47;3;;;;;116,5;;C;;;;;
10.3390/polym14030361 ;TSU-075CM;Co;;RAFT;[*]C(C)(C)(C#N);[*]SC(=S)c1ccccc1;[*]CC[*](C)(C(=O)OCCO);0,5;[*]CC[*](C(=O)OC(C)(C)C);0,5;;;2300,0;1,89;;SEC;PMMA;9,47;3;;;;;75,3;;C;;;;;
10.3390/polym14030361 ;TSU-075CN;Co;;RAFT;[*]C(C)(C)(C#N);[*]SC(=S)c1ccccc1;[*]CC[*](C)(C(=O)OCCO);0,5;[*]CC[*](C(=O)OC1CCCCC1);0,5;;;5600,0;1,79;;SEC;PMMA;9,47;3;;;;;54,3;;C;;;;;
10.3390/polym14030361 ;TSU-075CO;Co;;RAFT;[*]C(C)(C)(C#N);[*]SC(=S)c1ccccc1;[*]CC[*](C)(C(=O)OCCO);0,5;[*]CC[*](C(=O)OC1C[C@H]2CC[C@]1(C)C2(C)C);0,5;;;6400,0;1,75;;SEC;PMMA;9,47;3;;;;;84,1;;C;;;;;
10.3390/polym14030361 ;TSU-075CP;Co;;RAFT;[*]C(C)(C)(C#N);[*]SC(=S)c1ccccc1;[*]CC[*](C)(C(=O)OCCO);0,5;[*]CC[*](C(=O)OCCCCCCCCCCCCCCCC);0,5;;;2500,0;2,29;;SEC;PMMA;9,47;3;;;;;;;C;;;;nicht eindeutig;
10.3390/polym14030361 ;TSU-075D;Homo;;RAFT;[*]C(C)(C)(C#N);[*]SC(=S)c1ccccc1;[*]CC[*](C)(C(=O)OCCC);1,0;;;;;11500,0;1,67;;SEC;PMMA;9,47;3;;;;;32,6;;C;;;;;
10.3390/polym14030361 ;TSU-075DE;Co;;RAFT;[*]C(C)(C)(C#N);[*]SC(=S)c1ccccc1;[*]CC[*](C)(C(=O)OCCC);0,5;[*]CC[*](C)(C(=O)OC(C)C);0,5;;;11900,0;1,56;;SEC;PMMA;9,47;3;;;;;49,0;;C;;;;;
10.3390/polym14030361 ;TSU-075DF;Co;;RAFT;[*]C(C)(C)(C#N);[*]SC(=S)c1ccccc1;[*]CC[*](C)(C(=O)OCCC);0,5;[*]CC[*](C)(C(=O)OCCCC);0,5;;;13700,0;1,58;;SEC;PMMA;9,47;3;;;;;;;C;;;;zu wenig Substanz;
10.3390/polym14030361 ;TSU-075DG;Co;;RAFT;[*]C(C)(C)(C#N);[*]SC(=S)c1ccccc1;[*]CC[*](C)(C(=O)OCCC);0,5;[*]CC[*](C)(C(=O)OCC(C)C);0,5;;;15200,0;1,61;;SEC;PMMA;9,47;3;;;;;43,8;;C;;;;;
10.3390/polym14030361 ;TSU-075DH;Co;;RAFT;[*]C(C)(C)(C#N);[*]SC(=S)c1ccccc1;[*]CC[*](C)(C(=O)OCCC);0,5;[*]CC[*](C)(C(=O)OC(C)(C)C);0,5;;;14900,0;1,39;;SEC;PMMA;9,47;3;;;;;63,7;;C;;;;;
10.3390/polym14030361 ;TSU-075DI;Co;;RAFT;[*]C(C)(C)(C#N);[*]SC(=S)c1ccccc1;[*]CC[*](C)(C(=O)OCCC);0,5;[*]CC[*](C)(C(=O)OC1CCCCC1);0,5;;;12700,0;1,52;;SEC;PMMA;9,47;3;;;;;47,1;;C;;;;;
10.3390/polym14030361 ;TSU-075DJ;Co;;RAFT;[*]C(C)(C)(C#N);[*]SC(=S)c1ccccc1;[*]CC[*](C)(C(=O)OCCC);0,5;[*]CC[*](C)(C(=O)OCc1ccccc1);0,5;;;13700,0;1,4;;SEC;PMMA;9,47;3;;;;;45,4;;C;;;;;
10.3390/polym14030361 ;TSU-075DK;Co;;RAFT;[*]C(C)(C)(C#N);[*]SC(=S)c1ccccc1;[*]CC[*](C)(C(=O)OCCC);0,5;[*]CC[*](C)(C(=O)Oc1ccccc1);0,5;;;15000,0;1,53;;SEC;PMMA;9,47;3;;;;;74,4;;C;;;;;
10.3390/polym14030361 ;TSU-075DL;Co;;RAFT;[*]C(C)(C)(C#N);[*]SC(=S)c1ccccc1;[*]CC[*](C)(C(=O)OCCC);0,5;[*]CC[*](C)(C(=O)OC1C[C@H]2CC[C@]1(C)C2(C)C);0,5;;;13500,0;1,54;;SEC;PMMA;9,47;3;;;;;96,9;;C;;;;;
10.3390/polym14030361 ;TSU-075DM;Co;;RAFT;[*]C(C)(C)(C#N);[*]SC(=S)c1ccccc1;[*]CC[*](C)(C(=O)OCCC);0,5;[*]CC[*](C(=O)OC(C)(C)C);0,5;;;9000,0;1,61;;SEC;PMMA;9,47;3;;;;;28,1;;C;;;;;
10.3390/polym14030361 ;TSU-131DN;Co;;RAFT;[*]C(C)(C)(C#N);[*]SC(=S)c1ccccc1;[*]CC[*](C)(C(=O)OCCC);0,5;[*]CC[*](C(=O)OC1CCCCC1);0,5;;;6300,0;1,88;;SEC;PMMA;9,47;3;;;;;30,6;;C;;;;;
10.3390/polym14030361 ;TSU-075DO;Co;;RAFT;[*]C(C)(C)(C#N);[*]SC(=S)c1ccccc1;[*]CC[*](C)(C(=O)OCCC);0,5;[*]CC[*](C(=O)OC1C[C@H]2CC[C@]1(C)C2(C)C);0,5;;;7100,0;1,96;;SEC;PMMA;9,47;3;;;;;49,9;;C;;;;;
10.3390/polym14030361 ;TSU-075DP;Co;;RAFT;[*]C(C)(C)(C#N);[*]SC(=S)c1ccccc1;[*]CC[*](C)(C(=O)OCCC);0,5;[*]CC[*](C(=O)OCCCCCCCCCCCCCCCC);0,5;;;11300,0;1,57;;SEC;PMMA;9,47;3;;;;;;;C;;;;Zu wenig Substanz;
10.3390/polym14030361 ;TSU-075E;Homo;;RAFT;[*]C(C)(C)(C#N);[*]SC(=S)c1ccccc1;[*]CC[*](C)(C(=O)OC(C)C);1,0;;;;;12400,0;1,45;;SEC;PMMA;9,47;3;;;;;60,5;;C;;;;;
10.3390/polym14030361 ;TSU-075EF;Co;;RAFT;[*]C(C)(C)(C#N);[*]SC(=S)c1ccccc1;[*]CC[*](C)(C(=O)OC(C)C);0,5;[*]CC[*](C)(C(=O)OCCCC);0,5;;;14500,0;1,45;;SEC;PMMA;9,47;3;;;;;;;C;;;;nicht eindeutig;
10.3390/polym14030361 ;TSU-075EG;Co;;RAFT;[*]C(C)(C)(C#N);[*]SC(=S)c1ccccc1;[*]CC[*](C)(C(=O)OC(C)C);0,5;[*]CC[*](C)(C(=O)OCC(C)C);0,5;;;14800,0;1,55;;SEC;PMMA;9,47;3;;;;;56,8;;C;;;;;
10.3390/polym14030361 ;TSU-075EH;Co;;RAFT;[*]C(C)(C)(C#N);[*]SC(=S)c1ccccc1;[*]CC[*](C)(C(=O)OC(C)C);0,5;[*]CC[*](C)(C(=O)OC(C)(C)C);0,5;;;15200,0;1,46;;SEC;PMMA;9,47;3;;;;;77,7;;C;;;;;
10.3390/polym14030361 ;TSU-075EI;Co;;RAFT;[*]C(C)(C)(C#N);[*]SC(=S)c1ccccc1;[*]CC[*](C)(C(=O)OC(C)C);0,5;[*]CC[*](C)(C(=O)OC1CCCCC1);0,5;;;14400,0;1,38;;SEC;PMMA;9,47;3;;;;;64,5;;C;;;;;
10.3390/polym14030361 ;TSU-075EJ;Co;;RAFT;[*]C(C)(C)(C#N);[*]SC(=S)c1ccccc1;[*]CC[*](C)(C(=O)OC(C)C);0,5;[*]CC[*](C)(C(=O)OCc1ccccc1);0,5;;;14800,0;1,39;;SEC;PMMA;9,47;3;;;;;50,8;;C;;;;Schmelzpunkt 86.2;
10.3390/polym14030361 ;TSU-075EK;Co;;RAFT;[*]C(C)(C)(C#N);[*]SC(=S)c1ccccc1;[*]CC[*](C)(C(=O)OC(C)C);0,5;[*]CC[*](C)(C(=O)Oc1ccccc1);0,5;;;13800,0;1,54;;SEC;PMMA;9,47;3;;;;;81,8;;C;;;;;
10.3390/polym14030361 ;TSU-075EL;Co;;RAFT;[*]C(C)(C)(C#N);[*]SC(=S)c1ccccc1;[*]CC[*](C)(C(=O)OC(C)C);0,5;[*]CC[*](C)(C(=O)OC1C[C@H]2CC[C@]1(C)C2(C)C);0,5;;;14200,0;1,44;;SEC;PMMA;9,47;3;;;;;105,1;;C;;;;;
10.3390/polym14030361 ;TSU-075EM;Co;;RAFT;[*]C(C)(C)(C#N);[*]SC(=S)c1ccccc1;[*]CC[*](C)(C(=O)OC(C)C);0,5;[*]CC[*](C(=O)OC(C)(C)C);0,5;;;8700,0;1,4;;SEC;PMMA;9,47;3;;;;;53,1;;C;;;;;
10.3390/polym14030361 ;TSU-075EN;Co;;RAFT;[*]C(C)(C)(C#N);[*]SC(=S)c1ccccc1;[*]CC[*](C)(C(=O)OC(C)C);0,5;[*]CC[*](C(=O)OC1CCCCC1);0,5;;;11500,0;1,41;;SEC;PMMA;9,47;3;;;;;50,0;;C;;;;;
10.3390/polym14030361 ;TSU-075EO;Co;;RAFT;[*]C(C)(C)(C#N);[*]SC(=S)c1ccccc1;[*]CC[*](C)(C(=O)OC(C)C);0,5;[*]CC[*](C(=O)OC1C[C@H]2CC[C@]1(C)C2(C)C);0,5;;;11700,0;1,43;;SEC;PMMA;9,47;3;;;;;83,1;;C;;;;;
10.3390/polym14030361 ;TSU-075EP;Co;;RAFT;[*]C(C)(C)(C#N);[*]SC(=S)c1ccccc1;[*]CC[*](C)(C(=O)OC(C)C);0,5;[*]CC[*](C(=O)OCCCCCCCCCCCCCCCC);0,5;;;7400,0;1,88;;SEC;PMMA;9,47;3;;;;;;;C;;;;kein Tg gefunden;
10.3390/polym14030361 ;TSU-075F;Homo;;RAFT;[*]C(C)(C)(C#N);[*]SC(=S)c1ccccc1;[*]CC[*](C)(C(=O)OCCCC);1,0;;;;;13300,0;1,46;;SEC;PMMA;9,47;3;;;;;10,2;;C;;;;;
10.3390/polym14030361 ;TSU-075FG;Co;;RAFT;[*]C(C)(C)(C#N);[*]SC(=S)c1ccccc1;[*]CC[*](C)(C(=O)OCCCC);0,5;[*]CC[*](C)(C(=O)OCC(C)C);0,5;;;13700,0;1,44;;SEC;PMMA;9,47;3;;;;;38,9;;C;;;;;
10.3390/polym14030361 ;TSU-075FH;Co;;RAFT;[*]C(C)(C)(C#N);[*]SC(=S)c1ccccc1;[*]CC[*](C)(C(=O)OCCCC);0,5;[*]CC[*](C)(C(=O)OC(C)(C)C);0,5;;;13200,0;1,51;;SEC;PMMA;9,47;3;;;;;77,9;;C;;;;;
10.3390/polym14030361 ;TSU-075FI;Co;;RAFT;[*]C(C)(C)(C#N);[*]SC(=S)c1ccccc1;[*]CC[*](C)(C(=O)OCCCC);0,5;[*]CC[*](C)(C(=O)OC1CCCCC1);0,5;;;13500,0;2,29;;SEC;PMMA;9,47;3;;;;;38,1;;C;;;;;
10.3390/polym14030361 ;TSU-075FJ;Co;;RAFT;[*]C(C)(C)(C#N);[*]SC(=S)c1ccccc1;[*]CC[*](C)(C(=O)OCCCC);0,5;[*]CC[*](C)(C(=O)OCc1ccccc1);0,5;;;13400,0;1,63;;SEC;PMMA;9,47;3;;;;;32,1;;C;;;;;
10.3390/polym14030361 ;TSU-075FK;Co;;RAFT;[*]C(C)(C)(C#N);[*]SC(=S)c1ccccc1;[*]CC[*](C)(C(=O)OCCCC);0,5;[*]CC[*](C)(C(=O)Oc1ccccc1);0,5;;;18100,0;1,4;;SEC;PMMA;9,47;3;;;;;66,1;;C;;;;;
10.3390/polym14030361 ;TSU-075FL;Co;;RAFT;[*]C(C)(C)(C#N);[*]SC(=S)c1ccccc1;[*]CC[*](C)(C(=O)OCCCC);0,5;[*]CC[*](C)(C(=O)OC1C[C@H]2CC[C@]1(C)C2(C)C);0,5;;;15000,0;1,43;;SEC;PMMA;9,47;3;;;;;91,1;;C;;;;;
10.3390/polym14030361 ;TSU-075FM;Co;;RAFT;[*]C(C)(C)(C#N);[*]SC(=S)c1ccccc1;[*]CC[*](C)(C(=O)OCCCC);0,5;[*]CC[*](C(=O)OC(C)(C)C);0,5;;;8300,0;1,49;;SEC;PMMA;9,47;3;;;;;;;C;;;;zu wenig Substanz;
10.3390/polym14030361 ;TSU-075FN;Co;;RAFT;[*]C(C)(C)(C#N);[*]SC(=S)c1ccccc1;[*]CC[*](C)(C(=O)OCCCC);0,5;[*]CC[*](C(=O)OC1CCCCC1);0,5;;;9800,0;1,41;;SEC;PMMA;9,47;3;;;;;12,2;;C;;;;;
10.3390/polym14030361 ;TSU-075FO;Co;;RAFT;[*]C(C)(C)(C#N);[*]SC(=S)c1ccccc1;[*]CC[*](C)(C(=O)OCCCC);0,5;[*]CC[*](C(=O)OC1C[C@H]2CC[C@]1(C)C2(C)C);0,5;;;10800,0;1,42;;SEC;PMMA;9,47;3;;;;;38,4;;C;;;;;
10.3390/polym14030361 ;TSU-075FP;Co;;RAFT;[*]C(C)(C)(C#N);[*]SC(=S)c1ccccc1;[*]CC[*](C)(C(=O)OCCCC);0,5;[*]CC[*](C(=O)OCCCCCCCCCCCCCCCC);0,5;;;12900,0;1,47;;SEC;PMMA;9,47;3;;;;;;;C;;;;Schmelzpunkt 8.8;
10.3390/polym14030361 ;TSU-075G;Homo;;RAFT;[*]C(C)(C)(C#N);[*]SC(=S)c1ccccc1;[*]CC[*](C)(C(=O)OCC(C)C);1,0;;;;;13600,0;1,42;;SEC;PMMA;9,47;3;;;;;42,5;;C;;;;;
10.3390/polym14030361 ;TSU-075GH;Co;;RAFT;[*]C(C)(C)(C#N);[*]SC(=S)c1ccccc1;[*]CC[*](C)(C(=O)OCC(C)C);0,5;[*]CC[*](C)(C(=O)OC(C)(C)C);0,5;;;12500,0;1,67;;SEC;PMMA;9,47;3;;;;;65,6;;C;;;;;
10.3390/polym14030361 ;TSU-075GI;Co;;RAFT;[*]C(C)(C)(C#N);[*]SC(=S)c1ccccc1;[*]CC[*](C)(C(=O)OCC(C)C);0,5;[*]CC[*](C)(C(=O)OC1CCCCC1);0,5;;;14900,0;1,42;;SEC;PMMA;9,47;3;;;;;67,2;;C;;;;;
10.3390/polym14030361 ;TSU-075GJ;Co;;RAFT;[*]C(C)(C)(C#N);[*]SC(=S)c1ccccc1;[*]CC[*](C)(C(=O)OCC(C)C);0,5;[*]CC[*](C)(C(=O)OCc1ccccc1);0,5;;;8900,0;1,37;;SEC;PMMA;9,47;3;;;;;45,9;;C;;;;;
10.3390/polym14030361 ;TSU-075GK;Co;;RAFT;[*]C(C)(C)(C#N);[*]SC(=S)c1ccccc1;[*]CC[*](C)(C(=O)OCC(C)C);0,5;[*]CC[*](C)(C(=O)Oc1ccccc1);0,5;;;16900,0;1,46;;SEC;PMMA;9,47;3;;;;;80,0;;C;;;;;
10.3390/polym14030361 ;TSU-075GL;Co;;RAFT;[*]C(C)(C)(C#N);[*]SC(=S)c1ccccc1;[*]CC[*](C)(C(=O)OCC(C)C);0,5;[*]CC[*](C)(C(=O)OC1C[C@H]2CC[C@]1(C)C2(C)C);0,5;;;16000,0;1,34;;SEC;PMMA;9,47;3;;;;;111,5;;C;;;;;
10.3390/polym14030361 ;TSU-075GM;Co;;RAFT;[*]C(C)(C)(C#N);[*]SC(=S)c1ccccc1;[*]CC[*](C)(C(=O)OCC(C)C);0,5;[*]CC[*](C(=O)OC(C)(C)C);0,5;;;9600,0;1,36;;SEC;PMMA;9,47;3;;;;;40,6;;C;;;;;
10.3390/polym14030361 ;TSU-075GN;Co;;RAFT;[*]C(C)(C)(C#N);[*]SC(=S)c1ccccc1;[*]CC[*](C)(C(=O)OCC(C)C);0,5;[*]CC[*](C(=O)OC1CCCCC1);0,5;;;13900,0;1,4;;SEC;PMMA;9,47;3;;;;;;;C;;;;zu wenig Substanz;
10.3390/polym14030361 ;TSU-075GO;Co;;RAFT;[*]C(C)(C)(C#N);[*]SC(=S)c1ccccc1;[*]CC[*](C)(C(=O)OCC(C)C);0,5;[*]CC[*](C(=O)OC1C[C@H]2CC[C@]1(C)C2(C)C);0,5;;;12200,0;1,37;;SEC;PMMA;9,47;3;;;;;67,6;;C;;;;;
10.3390/polym14030361 ;TSU-075GP;Co;;RAFT;[*]C(C)(C)(C#N);[*]SC(=S)c1ccccc1;[*]CC[*](C)(C(=O)OCC(C)C);0,5;[*]CC[*](C(=O)OCCCCCCCCCCCCCCCC);0,5;;;10200,0;1,76;;SEC;PMMA;9,47;3;;;;;-17,5;;C;;;;2. Zyklus trotzdem gut;
10.3390/polym14030361 ;TSU-075H;Homo;;RAFT;[*]C(C)(C)(C#N);[*]SC(=S)c1ccccc1;[*]CC[*](C)(C(=O)OC(C)(C)C);1,0;;;;;13000,0;1,45;;SEC;PMMA;9,47;3;;;;;;;C;;;;kein Tg gefunden;
10.3390/polym14030361 ;TSU-075HI;Co;;RAFT;[*]C(C)(C)(C#N);[*]SC(=S)c1ccccc1;[*]CC[*](C)(C(=O)OC(C)(C)C);0,5;[*]CC[*](C)(C(=O)OC1CCCCC1);0,5;;;13900,0;1,47;;SEC;PMMA;9,47;3;;;;;88,8;;C;;;;;
10.3390/polym14030361 ;TSU-075HJ;Co;;RAFT;[*]C(C)(C)(C#N);[*]SC(=S)c1ccccc1;[*]CC[*](C)(C(=O)OC(C)(C)C);0,5;[*]CC[*](C)(C(=O)OCc1ccccc1);0,5;;;4400,0;1,17;;SEC;PMMA;9,47;3;;;;;49,4;;C;;;;;
10.3390/polym14030361 ;TSU-075HK;Co;;RAFT;[*]C(C)(C)(C#N);[*]SC(=S)c1ccccc1;[*]CC[*](C)(C(=O)OC(C)(C)C);0,5;[*]CC[*](C)(C(=O)Oc1ccccc1);0,5;;;16500,0;1,49;;SEC;PMMA;9,47;3;;;;;93,3;;C;;;;;
10.3390/polym14030361 ;TSU-075HL;Co;;RAFT;[*]C(C)(C)(C#N);[*]SC(=S)c1ccccc1;[*]CC[*](C)(C(=O)OC(C)(C)C);0,5;[*]CC[*](C)(C(=O)OC1C[C@H]2CC[C@]1(C)C2(C)C);0,5;;;11400,0;1,69;;SEC;PMMA;9,47;3;;;;;163,5;;C;;;;;
10.3390/polym14030361 ;TSU-075HM;Co;;RAFT;[*]C(C)(C)(C#N);[*]SC(=S)c1ccccc1;[*]CC[*](C)(C(=O)OC(C)(C)C);0,5;[*]CC[*](C(=O)OC(C)(C)C);0,5;;;11100,0;1,35;;SEC;PMMA;9,47;3;;;;;83,5;;C;;;;;
10.3390/polym14030361 ;TSU-075HN;Co;;RAFT;[*]C(C)(C)(C#N);[*]SC(=S)c1ccccc1;[*]CC[*](C)(C(=O)OC(C)(C)C);0,5;[*]CC[*](C(=O)OC1CCCCC1);0,5;;;10200,0;1,58;;SEC;PMMA;9,47;3;;;;;70,3;;C;;;;schwierig zu bestimmen;
10.3390/polym14030361 ;TSU-075HO;Co;;RAFT;[*]C(C)(C)(C#N);[*]SC(=S)c1ccccc1;[*]CC[*](C)(C(=O)OC(C)(C)C);0,5;[*]CC[*](C(=O)OC1C[C@H]2CC[C@]1(C)C2(C)C);0,5;;;8000,0;1,81;;SEC;PMMA;9,47;3;;;;;113,2;;C;;;;;
10.3390/polym14030361 ;TSU-075HP;Co;;RAFT;[*]C(C)(C)(C#N);[*]SC(=S)c1ccccc1;[*]CC[*](C)(C(=O)OC(C)(C)C);0,5;[*]CC[*](C(=O)OCCCCCCCCCCCCCCCC);0,5;;;14300,0;1,44;;SEC;PMMA;9,47;3;;;;;;;C;;;;kein Tg gefunden;
10.3390/polym14030361 ;TSU-075I;Homo;;RAFT;[*]C(C)(C)(C#N);[*]SC(=S)c1ccccc1;[*]CC[*](C)(C(=O)OC1CCCCC1);1,0;;;;;19900,0;1,26;;SEC;PMMA;9,47;3;;;;;104,5;;C;;;;;
10.3390/polym14030361 ;TSU-075IJ;Co;;RAFT;[*]C(C)(C)(C#N);[*]SC(=S)c1ccccc1;[*]CC[*](C)(C(=O)OC1CCCCC1);0,5;[*]CC[*](C)(C(=O)OCc1ccccc1);0,5;;;16000,0;1,36;;SEC;PMMA;9,47;3;;;;;61,0;;C;;;;;
10.3390/polym14030361 ;TSU-075IK;Co;;RAFT;[*]C(C)(C)(C#N);[*]SC(=S)c1ccccc1;[*]CC[*](C)(C(=O)OC1CCCCC1);0,5;[*]CC[*](C)(C(=O)Oc1ccccc1);0,5;;;16700,0;1,5;;SEC;PMMA;9,47;3;;;;;91,3;;C;;;;;
10.3390/polym14030361 ;TSU-075IL_1;Co;;RAFT;[*]C(C)(C)(C#N);[*]SC(=S)c1ccccc1;[*]CC[*](C)(C(=O)OC1CCCCC1);0,5;[*]CC[*](C)(C(=O)OC1C[C@H]2CC[C@]1(C)C2(C)C);0,5;;;17100,0;1,42;;SEC;PMMA;9,47;3;;;;;125,8;;C;;;;;
10.3390/polym14030361 ;TSU-075IM;Co;;RAFT;[*]C(C)(C)(C#N);[*]SC(=S)c1ccccc1;[*]CC[*](C)(C(=O)OC1CCCCC1);0,5;[*]CC[*](C(=O)OC(C)(C)C);0,5;;;9900,0;1,68;;SEC;PMMA;9,47;3;;;;;73,7;;C;;;;;
10.3390/polym14030361 ;TSU-075IN;Co;;RAFT;[*]C(C)(C)(C#N);[*]SC(=S)c1ccccc1;[*]CC[*](C)(C(=O)OC1CCCCC1);0,5;[*]CC[*](C(=O)OC1CCCCC1);0,5;;;8600,0;1,74;;SEC;PMMA;9,47;3;;;;;48,0;;C;;;;;
10.3390/polym14030361 ;TSU-075IO;Co;;RAFT;[*]C(C)(C)(C#N);[*]SC(=S)c1ccccc1;[*]CC[*](C)(C(=O)OC1CCCCC1);0,5;[*]CC[*](C(=O)OC1C[C@H]2CC[C@]1(C)C2(C)C);0,5;;;15800,0;1,4;;SEC;PMMA;9,47;3;;;;;83,6;;C;;;;;
10.3390/polym14030361 ;TSU-075IP;Co;;RAFT;[*]C(C)(C)(C#N);[*]SC(=S)c1ccccc1;[*]CC[*](C)(C(=O)OC1CCCCC1);0,5;[*]CC[*](C(=O)OCCCCCCCCCCCCCCCC);0,5;;;16300,0;1,56;;SEC;PMMA;9,47;3;;;;;;;C;;;;zu wenig Substanz;
10.3390/polym14030361 ;TSU-075J;Homo;;RAFT;[*]C(C)(C)(C#N);[*]SC(=S)c1ccccc1;[*]CC[*](C)(C(=O)OCc1ccccc1);1,0;;;;;15200,0;1,44;;SEC;PMMA;9,47;3;;;;;63,0;;C;;;;;
10.3390/polym14030361 ;TSU-075JK;Co;;RAFT;[*]C(C)(C)(C#N);[*]SC(=S)c1ccccc1;[*]CC[*](C)(C(=O)OCc1ccccc1);0,5;[*]CC[*](C)(C(=O)Oc1ccccc1);0,5;;;19600,0;1,6;;SEC;PMMA;9,47;3;;;;;79,9;;C;;;;;
10.3390/polym14030361 ;TSU-075JL;Co;;RAFT;[*]C(C)(C)(C#N);[*]SC(=S)c1ccccc1;[*]CC[*](C)(C(=O)OCc1ccccc1);0,5;[*]CC[*](C)(C(=O)OC1C[C@H]2CC[C@]1(C)C2(C)C);0,5;;;14200,0;1,55;;SEC;PMMA;9,47;3;;;;;96,8;;C;;;;;
10.3390/polym14030361 ;TSU-075JM;Co;;RAFT;[*]C(C)(C)(C#N);[*]SC(=S)c1ccccc1;[*]CC[*](C)(C(=O)OCc1ccccc1);0,5;[*]CC[*](C(=O)OC(C)(C)C);0,5;;;7700,0;1,54;;SEC;PMMA;9,47;3;;;;;47,9;;C;;;;;
10.3390/polym14030361 ;TSU-075JN;Co;;RAFT;[*]C(C)(C)(C#N);[*]SC(=S)c1ccccc1;[*]CC[*](C)(C(=O)OCc1ccccc1);0,5;[*]CC[*](C(=O)OC1CCCCC1);0,5;;;11400,0;1,37;;SEC;PMMA;9,47;3;;;;;44,8;;C;;;;;
10.3390/polym14030361 ;TSU-075JO;Co;;RAFT;[*]C(C)(C)(C#N);[*]SC(=S)c1ccccc1;[*]CC[*](C)(C(=O)OCc1ccccc1);0,5;[*]CC[*](C(=O)OC1C[C@H]2CC[C@]1(C)C2(C)C);0,5;;;11900,0;1,55;;SEC;PMMA;9,47;3;;;;;57,1;;C;;;;;
10.3390/polym14030361 ;TSU-075JP;Co;;RAFT;[*]C(C)(C)(C#N);[*]SC(=S)c1ccccc1;[*]CC[*](C)(C(=O)OCc1ccccc1);0,5;[*]CC[*](C(=O)OCCCCCCCCCCCCCCCC);0,5;;;14000,0;1,59;;SEC;PMMA;9,47;3;;;;;0,2;;C;;;;schwierig zu bestimmen;
10.3390/polym14030361 ;TSU-075K;Homo;;RAFT;[*]C(C)(C)(C#N);[*]SC(=S)c1ccccc1;[*]CC[*](C)(C(=O)Oc1ccccc1);1,0;;;;;17100,0;1,42;;SEC;PMMA;9,47;3;;;;;118,6;;C;;;;;
10.3390/polym14030361 ;TSU-075KL;Co;;RAFT;[*]C(C)(C)(C#N);[*]SC(=S)c1ccccc1;[*]CC[*](C)(C(=O)Oc1ccccc1);0,5;[*]CC[*](C)(C(=O)OC1C[C@H]2CC[C@]1(C)C2(C)C);0,5;;;14300,0;1,61;;SEC;PMMA;9,47;3;;;;;122,2;;C;;;;;
10.3390/polym14030361 ;TSU-075KM;Co;;RAFT;[*]C(C)(C)(C#N);[*]SC(=S)c1ccccc1;[*]CC[*](C)(C(=O)Oc1ccccc1);0,5;[*]CC[*](C(=O)OC(C)(C)C);0,5;;;9800,0;1,47;;SEC;PMMA;9,47;3;;;;;96,2;;C;;;;;
10.3390/polym14030361 ;TSU-075KN;Co;;RAFT;[*]C(C)(C)(C#N);[*]SC(=S)c1ccccc1;[*]CC[*](C)(C(=O)Oc1ccccc1);0,5;[*]CC[*](C(=O)OC1CCCCC1);0,5;;;9600,0;1,96;;SEC;PMMA;9,47;3;;;;;84,2;;C;;;;;
10.3390/polym14030361 ;TSU-075KO;Co;;RAFT;[*]C(C)(C)(C#N);[*]SC(=S)c1ccccc1;[*]CC[*](C)(C(=O)Oc1ccccc1);0,5;[*]CC[*](C(=O)OC1C[C@H]2CC[C@]1(C)C2(C)C);0,5;;;11400,0;1,65;;SEC;PMMA;9,47;3;;;;;100,9;;C;;;;;
10.3390/polym14030361 ;TSU-075KP;Co;;RAFT;[*]C(C)(C)(C#N);[*]SC(=S)c1ccccc1;[*]CC[*](C)(C(=O)Oc1ccccc1);0,5;[*]CC[*](C(=O)OCCCCCCCCCCCCCCCC);0,5;;;14400,0;1,5;;SEC;PMMA;9,47;3;;;;;16,4;;C;;;;2. Zyklus trotzdem gut;
10.3390/polym14030361 ;TSU-075L;Homo;;RAFT;[*]C(C)(C)(C#N);[*]SC(=S)c1ccccc1;[*]CC[*](C)(C(=O)OC1C[C@H]2CC[C@]1(C)C2(C)C);1,0;;;;;16700,0;1,56;;SEC;PMMA;9,47;3;;;;;;;C;;;;kein Tg gefunden;
10.3390/polym14030361 ;TSU-075LM;Co;;RAFT;[*]C(C)(C)(C#N);[*]SC(=S)c1ccccc1;[*]CC[*](C)(C(=O)OC1C[C@H]2CC[C@]1(C)C2(C)C);0,5;[*]CC[*](C(=O)OC(C)(C)C);0,5;;;9400,0;1,73;;SEC;PMMA;9,47;3;;;;;133,1;;C;;;;;
10.3390/polym14030361 ;TSU-075LN;Co;;RAFT;[*]C(C)(C)(C#N);[*]SC(=S)c1ccccc1;[*]CC[*](C)(C(=O)OC1C[C@H]2CC[C@]1(C)C2(C)C);0,5;[*]CC[*](C(=O)OC1CCCCC1);0,5;;;12700,0;1,46;;SEC;PMMA;9,47;3;;;;;107,9;;C;;;;;
10.3390/polym14030361 ;TSU-075LO;Co;;RAFT;[*]C(C)(C)(C#N);[*]SC(=S)c1ccccc1;[*]CC[*](C)(C(=O)OC1C[C@H]2CC[C@]1(C)C2(C)C);0,5;[*]CC[*](C(=O)OC1C[C@H]2CC[C@]1(C)C2(C)C);0,5;;;14400,0;1,5;;SEC;PMMA;9,47;3;;;;;145,9;;C;;;;;
10.3390/polym14030361 ;TSU-075LP;Co;;RAFT;[*]C(C)(C)(C#N);[*]SC(=S)c1ccccc1;[*]CC[*](C)(C(=O)OC1C[C@H]2CC[C@]1(C)C2(C)C);0,5;[*]CC[*](C(=O)OCCCCCCCCCCCCCCCC);0,5;;;16100,0;1,65;;SEC;PMMA;9,47;3;;;;;;;C;;;;zu wenig Substanz;
10.3390/polym14030361 ;TSU-075M;Homo;;RAFT;[*]C(C)(C)(C#N);[*]SC(=S)c1ccccc1;[*]CC[*](C(=O)OC(C)(C)C);1,0;;;;;12700,0;1,46;;SEC;PMMA;9,47;3;;;;;42,9;;C;;;;;
10.3390/polym14030361 ;TSU-075MN;Co;;RAFT;[*]C(C)(C)(C#N);[*]SC(=S)c1ccccc1;[*]CC[*](C(=O)OC(C)(C)C);0,5;[*]CC[*](C(=O)OC1CCCCC1);0,5;;;7000,0;1,55;;SEC;PMMA;9,47;3;;;;;32,1;;C;;;;;
10.3390/polym14030361 ;TSU-075MO;Co;;RAFT;[*]C(C)(C)(C#N);[*]SC(=S)c1ccccc1;[*]CC[*](C(=O)OC(C)(C)C);0,5;[*]CC[*](C(=O)OC1C[C@H]2CC[C@]1(C)C2(C)C);0,5;;;9600,0;1,81;;SEC;PMMA;9,47;3;;;;;66,8;;C;;;;;
10.3390/polym14030361 ;TSU-075MP;Co;;RAFT;[*]C(C)(C)(C#N);[*]SC(=S)c1ccccc1;[*]CC[*](C(=O)OC(C)(C)C);0,5;[*]CC[*](C(=O)OCCCCCCCCCCCCCCCC);0,5;;;19400,0;1,72;;SEC;PMMA;9,47;3;;;;;;;C;;;;zu wenig Substanz;
10.3390/polym14030361 ;TSU-075N;Homo;;RAFT;[*]C(C)(C)(C#N);[*]SC(=S)c1ccccc1;[*]CC[*](C(=O)OC1CCCCC1);1,0;;;;;12600,0;1,51;;SEC;PMMA;9,47;3;;;;;10,7;;C;;;;;
10.3390/polym14030361 ;TSU-075NO;Co;;RAFT;[*]C(C)(C)(C#N);[*]SC(=S)c1ccccc1;[*]CC[*](C(=O)OC1CCCCC1);0,5;[*]CC[*](C(=O)OC1C[C@H]2CC[C@]1(C)C2(C)C);0,5;;;9600,0;1,79;;SEC;PMMA;9,47;3;;;;;50,4;;C;;;;;
10.3390/polym14030361 ;TSU-075NP;Co;;RAFT;[*]C(C)(C)(C#N);[*]SC(=S)c1ccccc1;[*]CC[*](C(=O)OC1CCCCC1);0,5;[*]CC[*](C(=O)OCCCCCCCCCCCCCCCC);0,5;;;17900,0;1,64;;SEC;PMMA;9,47;3;;;;;;;C;;;;nicht auswertbar;
10.3390/polym14030361 ;TSU-075O;Homo;;RAFT;[*]C(C)(C)(C#N);[*]SC(=S)c1ccccc1;[*]CC[*](C(=O)OC1C[C@H]2CC[C@]1(C)C2(C)C);1,0;;;;;17500,0;1,93;;SEC;PMMA;9,47;3;;;;;105,5;;C;;;;;
10.3390/polym14030361 ;TSU-075OP;Co;;RAFT;[*]C(C)(C)(C#N);[*]SC(=S)c1ccccc1;[*]CC[*](C(=O)OC1C[C@H]2CC[C@]1(C)C2(C)C);0,5;[*]CC[*](C(=O)OCCCCCCCCCCCCCCCC);0,5;;;16000,0;3,06;;SEC;PMMA;9,47;3;;;;;;;C;;;;Schmelzpunkt 12.0;
10.3390/polym14030361 ;TSU-075P;Homo;;RAFT;[*]C(C)(C)(C#N);[*]SC(=S)c1ccccc1;[*]CC[*](C(=O)OCCCCCCCCCCCCCCCC);1,0;;;;;11900,0;1,26;;SEC;PMMA;9,47;3;;;;;;;C;;;;Schmelzpunkt 35.4;
10.3390/polym12092095;TSU-041;Homo;;RAFT;[*]C(C)(C)(C#N);[*]SC(=S)c1ccccc1;[*]CC[*](C)(C(=O)OC);1,0;;;;;13700,0;1,15;15700,0;SEC;PMMA;9,47;3;;;;;65,4;;C;;;;;
10.1002/advs.202102429;TSU-001;Homo;;RAFT;[*]C(C)(C)(C#N);[*]SC(=S)c1ccccc1;[*]CC[*](C)(C(=O)OC);1,0;;;;;29700,0;1,16;34400,0;SEC;PMMA;9,47;3;;;;;79,0;;C;;;;;
;TSU-099.1;Homo;;RAFT;[*]C(C)(C)(C#N);[*]SC(=S)SCc1ccccc1;[*]CC[*](c1ccccc1);1,0;;;;;5400,0;1,28;6900,0;SEC;PS;9,47;3;;;;;87,4;;C;;;;;
10.3390/polym14020292;TSU-006;Homo;;RAFT;[*]C(C)(C)(C#N);[*]SC(=S)SCc1ccccc1;[*]CC[*](c1ccccc1);1,0;;;;;3500,0;1,09;3900,0;SEC;PS;9,47;3;;;;;68,4;;C;;;;;
;TSU-130c;Homo;;RAFT;[*]C(C)(C)(C#N);[*]SC(=S)SCc1ccccc1;[*]CC[*](c1ccccc1);1,0;;;;;7000,0;1,33;9300,0;SEC;PS;9,47;3;;;;;87,5;;C;;;;;
;TSU-130b;Homo;;RAFT;[*]C(C)(C)(C#N);[*]SC(=S)SCc1ccccc1;[*]CC[*](c1ccccc1);1,0;;;;;3800,0;1,28;4800,0;SEC;PS;9,47;3;;;;;82,2;;C;;;;;
;TSU-132a;Homo;;RAFT;[*]C(C)(C)(C#N);[*]SC(=S)SCc1ccccc1;[*]CC[*](c1ccccc1);1,0;;;;;16300,0;1,57;21800,0;SEC;PS;9,47;3;;;;;89,4;;C;;;;;
;TSU-003;Homo;;RAFT;[*]C(C)(C)(C#N);[*]SC(=S)SCc1ccccc1;[*]CC[*](c1ccccc1);1,0;;;;;6900,0;1,19;8200,0;SEC;PS;9,47;3;;;;;86,0;;C;;;;;
10.1002/advs.202102429;TSU-005;Homo;;RAFT;[*]C(C)(C)(C#N);[*]SC(=S)c1ccccc1;[*]CC[*](C)(C(=O)OC);1,0;;;;;16500,0;1,15;18900,0;SEC;PMMA;9,47;3;;;;;71,2;;C;;;;;
10.3390/polym14030361;TSU-138a;Homo;;RAFT;[*]C(C)(C)(C#N);[*]SC(=S)c1ccccc1;[*]CC[*](C)(C(=O)OC);1,0;;;;;18100,0;1,17;21200,0;SEC;PMMA;9,47;3;;;;;104,7;;C;;;;;
10.3390/polym14030361;TSU-132b;Homo;;RAFT;[*]C(C)(C)(C#N);[*]SC(=S)c1ccccc1;[*]CC[*](C)(C(=O)OCCOCCOCCOCCOCCOCCOCCOCCOCCOCCO);1,0;;;;;10300,0;1,2;12300,0;SEC;PMMA;9,47;3;;;;;;;C;;;;Schmelzpunkt -6.6;
;TSU-130d;Homo;;RAFT;[*]C(C)(C)(C#N);[*]SC(=S)c1ccccc1;[*]CC[*](C)(C(=O)OCCOCCOCCOCCOCCOCCOCCOCCOCCOCCO);1,0;;;;;25200,0;1,44;36400,0;SEC;PMMA;9,47;3;;;;;;;C;;;;Schmelzpunkt -7;
;TSU-130e;Homo;;RAFT;[*]C(C)(C)(C#N);[*]SC(=S)c1ccccc1;[*]CC[*](C)(C(=O)OCCOCCOCCOCCOCCOCCOCCOCCOCCOCCO);1,0;;;;;93800,0;2,14;200000,0;SEC;PMMA;9,47;3;;;;;;;C;;;;Schmelzpunkt -7.6;
;TSU-064;Homo;;free radical polymerization;[*]C(C)(C)(C#N);[*]SC(=S)c1ccccc1;[*]CC[*](C)(C(=O)OC);1,0;;;;;51200,0;1,73;88500,0;SEC;PMMA;9,47;3;;;;;74,4;;C;;;;;
revision;TSU-136;Homo;;RAFT;[*]C(C)(C)(C#N);[*]SC(=S)SCc1ccccc1;[*]CC[*](c1ccccc1);1,0;;;;;30900,0;1,36;42100,0;SEC;PS;9,47;3;;;;;90,3;;C;;;;;
revision;TSU-130a;Homo;;RAFT;[*]C(C)(C)(C#N);[*]SC(=S)c1ccccc1;[*]CC[*](C)(C(=O)OC);1,0;;;;;28400,0;1,31;37200,0;SEC;PMMA;9,47;3;;;;;104,9;;C;;;;;
10.1039/D1PY00256B;NZ-LS-004;Homo;;oxa-Michael polyaddition;C=CS(=O)(=O)CC[*]O;[*];[*]CCS(=O)(=O)CCO[*];1,0;;;;;3750,0;1,49;;SEC;PEG;9,47;3;;;;;13,6;;C;213,0;0,05;;P1 the oxa michael alos have triphenylphphin as starting groups as a mixture;
10.1039/D1PY00256B;NZ-LS-005;Homo;;oxa-Michael polyaddition;C=CS(=O)(=O)CC[*]O;[*];[*]CCS(=O)(=O)CCO[*];1,0;;;;;2750,0;1,4;;SEC;PEG;9,47;3;;;;;14,5;;C;281,0;0,05;;P2 the oxa michael alos have DABCO as starting groups as a mixture;
10.1039/D1PY00256B;NZ-LS-006;Homo;;oxa-Michael polyaddition;C=CS(=O)(=O)CC[*]O;[*];[*]CCS(=O)(=O)CCO[*];1,0;;;;;2750,0;1,41;;SEC;PEG;9,47;3;;;;;10,3;;C;261,0;0,05;;P3 the oxa michael alos have DMAPas starting groups as a mixture;
10.1039/D1PY00256B;NZ-LS-007;Homo;;oxa-Michael polyaddition;C=CS(=O)(=O)CC[*]O;[*];[*]CCS(=O)(=O)CCO[*];1,0;;;;;3120,0;1,4;;SEC;PEG;9,47;3;;;;;21,7;;C;217,0;0,05;;P4 the oxa michael alos have DBU as starting groups as a mixture;
10.1039/D1PY00256B;NZ-LS-008;Homo;;oxa-Michael polyaddition;C=CS(=O)(=O)CC[*]O;[*];[*]CCS(=O)(=O)CCO[*];1,0;;;;;3200,0;1,56;;SEC;PEG;9,47;3;;;;;18,6;;C;224,0;0,05;;P5 the oxa michael alos have TBD as starting groups as a mixture;
10.1039/D1PY00256B;NZ-LS-009;Homo;;oxa-Michael polyaddition;C=CS(=O)(=O)CC[*]O;[*];[*]CCS(=O)(=O)CCO[*];1,0;;;;;2230,0;1,56;;SEC;PEG;9,47;3;;;;;17,1;;C;298,0;0,05;;P6;
10.1039/D1PY00256B;NZ-LS-010;Homo;;oxa-Michael polyaddition;C=CS(=O)(=O)CC[*]O;[*];[*]CCS(=O)(=O)CCO[*];1,0;;;;;2730,0;1,64;;SEC;PEG;9,47;3;;;;;12,6;;C;313,0;0,05;;P7;
10.1039/D2PY00598K;NZ-DAD-014-1;Co;Random;free radical polymerization;[*]C(C)(C)(C#N);[*]C(C)(C)(C#N);[*]CC[*](SCCO);0,19;[*]CC[*](c1ccccc1);0,81;;;65400,0;1,7;;SEC;PMMA;9,47;3;;;;;93,0;;C;356,0;0,05;;Poly(VME-co-Styrene);
10.1039/D2PY00598K;NZ-DAD-014-2;Co;Random;free radical polymerization;[*]C(C)(C)(C#N);[*]C(C)(C)(C#N);[*]CC[*](SCCO);0,4;[*]CC[*](C)(C(=O)OC);0,6;;;304800,0;1,6;;SEC;PMMA;9,47;3;;;;;69,0;;C;293,0;0,05;;C2 Poly(VME-co-MMA);
10.1039/D2PY00598K;NZ-DAD-014-3;Co;Random;free radical polymerization;[*]C(C)(C)(C#N);[*]C(C)(C)(C#N);[*]CC[*](SCCO);0,45;[*]CC[*](C(=O)OCCCC);0,55;;;408700,0;2,4;;SEC;PMMA;9,47;3;;;;;-17,0;;C;340,0;0,05;;C3 Poly(VME-co-n-BA);
10.1039/D2PY00598K;NZ-DAD-014-7;Co;Random;free radical polymerization;[*]C(C)(C)(C#N);[*]C(C)(C)(C#N);[*]CC[*](SCCO);0,4;[*]CCS(=O)(=O)CCO[*];0,6;;;62000,0;1,8;;SEC;PMMA;9,47;3;;;;;65,0;;C;231,0;0,05;;Poly(VME-co-VSE);
10.1039/D2PY00598K;NZ-140;Homo;;free radical polymerization;[*]C(C)(C)(C#N);[*]C(C)(C)(C#N);[*]CC[*](SCCO);1,0;;;;;146100,0;2,3;;SEC;PMMA;9,47;3;;;;;21,4;;C;300,0;0,05;;P1;
10.1039/D2PY00598K;NZ-DAD-019;Co;Random;free radical polymerization;[*]C(C)(C)(C#N);[*]C(C)(C)(C#N);[*]CC[*](SCCO);0,19;[*]CC[*](C)(C(=O)OC);0,81;;;272700,0;2,0;;SEC;PMMA;9,47;3;;;;;96,0;;C;;;;C1 Poly(VME-co-MMA);
10.1039/D2PY00598K;NZ-DAD-029;Co;Random;RAFT;[*]C(C)(C)(C#N);[*]SC(=S)c1ccccc1;[*]CC[*](SCCO);0,47;[*]CC[*](C(=O)OCCCC);0,53;;;10100,0;1,1;;SEC;PMMA;9,47;3;;;;;-23,0;;C;;;;P(VME-co-BA)40;
10.1039/D2PY00598K;NZ-DAD-023;Co;Random;RAFT;[*]C(C)(C)(C#N);[*]SC(=S)c1ccccc1;[*]CC[*](SCCO);0,44;[*]CC[*](C(=O)OCCCC);0,56;;;19300,0;1,1;;SEC;PMMA;9,47;3;;;;;-25,0;;C;;;;P(VME-co-BA)82;
10.1039/D2PY00598K;NZ-DAD-031;Co;Random;RAFT;[*]C(C)(C)(C#N);[*]SC(=S)c1ccccc1;[*]CC[*](SCCO);0,47;[*]CC[*](C(=O)OCCCC);0,53;;;38100,0;1,1;;SEC;PMMA;9,47;3;;;;;-19,0;;C;;;;P(VME-co-BA)187;
10.1039/D2PY00598K;NZ-DAD-030;Co;Random;RAFT;[*]C(C)(C)(C#N);[*]SC(=S)c1ccccc1;[*]CC[*](SCCO);0,57;[*]CC[*](C)(C(=O)OC);0,43;;;14600,0;1,1;;SEC;PMMA;9,47;3;;;;;57,0;;C;;;;P(VME-co-MMA)48;
10.1039/D2PY00598K;NZ-DAD-025;Co;Random;RAFT;[*]C(C)(C)(C#N);[*]SC(=S)c1ccccc1;[*]CC[*](SCCO);0,44;[*]CC[*](C)(C(=O)OC);0,56;;;17000,0;1,1;;SEC;PMMA;9,47;3;;;;;56,0;;C;;;;P(VME-co-MMA)81;
10.1039/D2PY00598K;NZ-DAD-032;Co;Random;RAFT;[*]C(C)(C)(C#N);[*]SC(=S)c1ccccc1;[*]CC[*](SCCO);0,44;[*]CC[*](C)(C(=O)OC);0,56;;;26800,0;1,2;;SEC;PMMA;9,47;3;;;;;55,0;;C;;;;P(VME-co-MMA)154;
10.1039/D2PY00598K;NZ-DAD-059;Homo;;RAFT;[*]C(C)(C)(C#N);[*]SC(=S)c1ccccc1;[*]CC[*](SCCO);1,0;;;;;14600,0;1,1;;SEC;PMMA;9,47;3;;;;;12,0;;C;;;;PVME62;
10.1039/D2PY00598K;NZ-DAD-046;Homo;;RAFT;[*]C(C)(C)(C#N);[*]SC(=S)c1ccccc1;[*]CC[*](C(=O)OCCCC);1,0;;;;;13100,0;1,1;;SEC;PMMA;9,47;3;;;;;-53,0;;C;;;;PBA92;
10.1039/D2PY00598K;NZ-DAD-045;Homo;;RAFT;[*]C(C)(C)(C#N);[*]SC(=S)c1ccccc1;[*]CC[*](C)(C(=O)OC);1,0;;;;;11800,0;1,1;;SEC;PMMA;9,47;3;;;;;95,0;;C;;;;PMMA96;
10.1039/D2PY00598K;;Block;AB;RAFT;[*]C(C)(C)(C#N);[*]SC(=S)c1ccccc1;[*]CC[*](SCCO);0,43;[*]CC[*](C(=O)OCCCC);0,57;;;22100,0;1,1;;SEC;PMMA;9,47;3;;;;;-48,0;7,0;C;;;;R14 PVME-PBA;
10.1039/D2PY00598K;;Block;AB;RAFT;[*]C(C)(C)(C#N);[*]SC(=S)c1ccccc1;[*]CC[*](SCCO);0,19;[*]CC[*](C(=O)OCCCC);0,81;;;30700,0;1,1;;SEC;PMMA;9,47;3;;;;;-52,0;13,0;C;;;;R16 PVME-PBA;
10.1039/D2PY00598K;;Block;AB;RAFT;[*]C(C)(C)(C#N);[*]SC(=S)c1ccccc1;[*]CC[*](SCCO);0,25;[*]CC[*](C)(C(=O)OC);0,75;;;18200,0;1,1;;SEC;PMMA;9,47;3;;;;;109,0;;C;;;;R18 PVME-PMMA;
10.3390/polym14030361 ;TS-001;Homo;;RAFT;[*]C(C)(C)(C#N);[*]SC(=S)c1ccccc1;[*]CC[*](C)(C(=O)OC);1,0;;;;;29700,0;1,16;;SEC;PMMA;9,47;3;;;;;102,1;;C;;;;;
10.3390/polym14030361 ;TS-002;Homo;;free radical polymerization;[*]C(C)(C)(C#N);[*]SC(=S)c1ccccc1;[*]CC[*](C)(C(=O)OC);1,0;;;;;101400,0;1,88;;SEC;PMMA;9,47;3;;;;;119,3;;C;;;;;
10.3390/polym14030361 ;TS-003;Homo;;RAFT;[*]C(C)(C)(C#N);[*]SC(=S)SCc1ccccc1;[*]CC[*](c1ccccc1);1,0;;;;;6900,0;1,19;;SEC;PS;9,47;3;;;;;85,5;;C;;;;;
10.3390/polym14030361 ;TS-004;Homo;;free radical polymerization;[*]C(C)(C)(C#N);[*]SC(=S)SCc1ccccc1;[*]CC[*](c1ccccc1);1,0;;;;;42300,0;1,51;;SEC;PS;9,47;3;;;;;98,4;;C;;;;;
10.3390/polym14030361 ;TS-005;Homo;;RAFT;[*]C(C)(C)(C#N);[*]SC(=S)c1ccccc1;[*]CC[*](C)(C(=O)OC);1,0;;;;;16500,0;1,15;;SEC;PMMA;9,47;3;;;;;95,6;;C;;;;;
10.3390/polym14030361 ;TS-006;Homo;;RAFT;[*]C(C)(C)(C#N);[*]SC(=S)SCc1ccccc1;[*]CC[*](c1ccccc1);1,0;;;;;3500,0;1,08;;SEC;PS;9,47;3;;;;;64,1;;C;;;;;
10.3390/polym14030361 ;TS-009a;Homo;;RAFT;[*]C(C)(C)(C#N);[*]SC(=S)c1ccccc1;[*]CC[*](C)(C(=O)OCc1ccccc1);1,0;;;;;10200,0;1,18;;SEC;PMMA;9,47;3;;;;;47,6;;C;;;;;
10.3390/polym14030361 ;TS-009b;Homo;;RAFT;[*]C(C)(C)(C#N);[*]SC(=S)c1ccccc1;[*]CC[*](C)(C(=O)OCc1ccccc1);1,0;;;;;19000,0;1,2;;SEC;PMMA;9,47;3;;;;;54,0;;C;;;;;
10.3390/polym14030361 ;TS-009c;Homo;;RAFT;[*]C(C)(C)(C#N);[*]SC(=S)c1ccccc1;[*]CC[*](C)(C(=O)OCc1ccccc1);1,0;;;;;30000,0;1,25;;SEC;PMMA;9,47;3;;;;;57,4;;C;;;;;
10.3390/polym14030361 ;TS-009d;Homo;;RAFT;[*]C(C)(C)(C#N);[*]SC(=S)c1ccccc1;[*]CC[*](C)(C(=O)OCc1ccccc1);1,0;;;;;12500,0;1,8;;SEC;PMMA;9,47;3;;;;;49,5;;C;;;;;
10.3390/polym14030361 ;TS-009e;Homo;;RAFT;[*]C(C)(C)(C#N);[*]SC(=S)c1ccccc1;[*]CC[*](C)(C(=O)OCc1ccccc1);1,0;;;;;23600,0;1,38;;SEC;PMMA;9,47;3;;;;;53,5;;C;;;;;
10.3390/polym14030361 ;TS-010a;Homo;;RAFT;[*]C(C)(C)(C#N);[*]SC(=S)c1ccccc1;[*]CC[*](C)(C(=O)OCCCC);1,0;;;;;8400,0;1,2;;SEC;PMMA;9,47;3;;;;;16,0;;C;;;;;
10.3390/polym14030361 ;TS-010b;Homo;;RAFT;[*]C(C)(C)(C#N);[*]SC(=S)c1ccccc1;[*]CC[*](C)(C(=O)OCCCC);1,0;;;;;15700,0;1,14;;SEC;PMMA;9,47;3;;;;;26,9;;C;;;;;
10.3390/polym14030361 ;TS-010c;Homo;;RAFT;[*]C(C)(C)(C#N);[*]SC(=S)c1ccccc1;[*]CC[*](C)(C(=O)OCCCC);1,0;;;;;25500,0;1,26;;SEC;PMMA;9,47;3;;;;;68,1;;C;;;;;
10.3390/polym14030361 ;TS-0010d;Homo;;RAFT;[*]C(C)(C)(C#N);[*]SC(=S)c1ccccc1;[*]CC[*](C)(C(=O)OCCCC);1,0;;;;;41100,0;1,27;;SEC;PMMA;9,47;3;;;;;33,6;;C;;;;nicht so schön;
10.3390/polym14030361 ;TS-011a;Homo;;RAFT;[*]C(C)(C)(C#N);[*]SC(=S)c1ccccc1;[*]CC[*](C)(C(=O)OC(C)(C)C);1,0;;;;;9000,0;1,14;;SEC;PMMA;9,47;3;;;;;;;C;;;;kein Tg gefunden;
10.3390/polym14030361 ;TS-011b;Homo;;RAFT;[*]C(C)(C)(C#N);[*]SC(=S)c1ccccc1;[*]CC[*](C)(C(=O)OC(C)(C)C);1,0;;;;;13600,0;1,23;;SEC;PMMA;9,47;3;;;;;120,4;;C;;;;;
10.3390/polym14030361 ;TS-011c;Homo;;RAFT;[*]C(C)(C)(C#N);[*]SC(=S)c1ccccc1;[*]CC[*](C)(C(=O)OC(C)(C)C);1,0;;;;;25900,0;1,13;;SEC;PMMA;9,47;3;;;;;;;C;;;;kein Tg gefunden;
10.3390/polym14030361 ;TS-011d;Homo;;RAFT;[*]C(C)(C)(C#N);[*]SC(=S)c1ccccc1;[*]CC[*](C)(C(=O)OC(C)(C)C);1,0;;;;;37900,0;1,18;;SEC;PMMA;9,47;3;;;;;;;C;;;;kein Tg gefunden;
10.3390/polym14030361 ;TS-012a;Homo;;RAFT;[*]C(C)(C)(C#N);[*]SC(=S)c1ccccc1;[*]CC[*](C)(C(=O)OCC(C)C);1,0;;;;;10800,0;1,15;;SEC;PMMA;9,47;3;;;;;52,7;;C;;;;;
10.3390/polym14030361 ;TS-012b;Homo;;RAFT;[*]C(C)(C)(C#N);[*]SC(=S)c1ccccc1;[*]CC[*](C)(C(=O)OCC(C)C);1,0;;;;;13900,0;1,1;;SEC;PMMA;9,47;3;;;;;59,9;;C;;;;;
10.3390/polym14030361 ;TS-012c;Homo;;RAFT;[*]C(C)(C)(C#N);[*]SC(=S)c1ccccc1;[*]CC[*](C)(C(=O)OCC(C)C);1,0;;;;;25000,0;1,15;;SEC;PMMA;9,47;3;;;;;59,0;;C;;;;;
10.3390/polym14030361 ;TS-012d;Homo;;RAFT;[*]C(C)(C)(C#N);[*]SC(=S)c1ccccc1;[*]CC[*](C)(C(=O)OCC(C)C);1,0;;;;;43500,0;1,19;;SEC;PMMA;9,47;3;;;;;52,7;;C;;;;;
10.3390/polym14030361 ;TS-013a;Homo;;RAFT;[*]C(C)(C)(C#N);[*]SC(=S)c1ccccc1;[*]CC[*](C)(C(=O)OC1CCCCC1);1,0;;;;;11700,0;1,11;;SEC;PMMA;9,47;3;;;;;62,2;;C;;;;;
10.3390/polym14030361 ;TS-013b;Homo;;RAFT;[*]C(C)(C)(C#N);[*]SC(=S)c1ccccc1;[*]CC[*](C)(C(=O)OC1CCCCC1);1,0;;;;;20600,0;1,09;;SEC;PMMA;9,47;3;;;;;23,9;;C;;;;;
10.3390/polym14030361 ;TS-013c;Homo;;RAFT;[*]C(C)(C)(C#N);[*]SC(=S)c1ccccc1;[*]CC[*](C)(C(=O)OC1CCCCC1);1,0;;;;;14200,0;1,5;;SEC;PMMA;9,47;3;;;;;59,7;;C;;;;;
10.3390/polym14030361 ;TS-013d;Homo;;RAFT;[*]C(C)(C)(C#N);[*]SC(=S)c1ccccc1;[*]CC[*](C)(C(=O)OC1CCCCC1);1,0;;;;;34700,0;1,13;;SEC;PMMA;9,47;3;;;;;70,8;;C;;;;;
10.3390/polym14030361 ;TS-014a;Homo;;RAFT;[*]C(C)(C)(C#N);[*]SC(=S)c1ccccc1;[*]CC[*](C)(C(=O)OC(C)C);1,0;;;;;8100,0;1,19;;SEC;PMMA;9,47;3;;;;;;;C;;;;;
10.3390/polym14030361 ;TS-014b;Homo;;RAFT;[*]C(C)(C)(C#N);[*]SC(=S)c1ccccc1;[*]CC[*](C)(C(=O)OC(C)C);1,0;;;;;18800,0;1,06;;SEC;PMMA;9,47;3;;;;;;;C;;;;;
10.3390/polym14030361 ;TS-014c;Homo;;RAFT;[*]C(C)(C)(C#N);[*]SC(=S)c1ccccc1;[*]CC[*](C)(C(=O)OC(C)C);1,0;;;;;18300,0;1,27;;SEC;PMMA;9,47;3;;;;;;;C;;;;;
10.3390/polym14030361 ;TS-014d;Homo;;RAFT;[*]C(C)(C)(C#N);[*]SC(=S)c1ccccc1;[*]CC[*](C)(C(=O)OC(C)C);1,0;;;;;15600,0;1,67;;SEC;PMMA;9,47;3;;;;;;;C;;;;;
10.3390/polym14030361 ;TS-015a;Homo;;RAFT;[*]C(C)(C)(C#N);[*]SC(=S)c1ccccc1;[*]CC[*](C)(C(=O)OCC);1,0;;;;;10000,0;1,14;;SEC;PMMA;9,47;3;;;;;66,5;;C;;;;;
10.3390/polym14030361 ;TS-015b;Homo;;RAFT;[*]C(C)(C)(C#N);[*]SC(=S)c1ccccc1;[*]CC[*](C)(C(=O)OCC);1,0;;;;;15200,0;1,18;;SEC;PMMA;9,47;3;;;;;61,2;;C;;;;;
10.3390/polym14030361 ;TS-015c;Homo;;RAFT;[*]C(C)(C)(C#N);[*]SC(=S)c1ccccc1;[*]CC[*](C)(C(=O)OCC);1,0;;;;;22400,0;1,19;;SEC;PMMA;9,47;3;;;;;64,9;;C;;;;;
10.3390/polym14030361 ;TS-015d;Homo;;RAFT;[*]C(C)(C)(C#N);[*]SC(=S)c1ccccc1;[*]CC[*](C)(C(=O)OCC);1,0;;;;;23500,0;1,47;;SEC;PMMA;9,47;3;;;;;64,8;;C;;;;;
10.3390/polym14030361 ;TS-016a;Homo;;RAFT;[*]C(C)(C)(C#N);[*]SC(=S)c1ccccc1;[*]CC[*](C)(C(=O)OCCC);1,0;;;;;9700,0;1,15;;SEC;PMMA;9,47;3;;;;;43,2;;C;;;;;
10.3390/polym14030361 ;TS-016b;Homo;;RAFT;[*]C(C)(C)(C#N);[*]SC(=S)c1ccccc1;[*]CC[*](C)(C(=O)OCCC);1,0;;;;;16400,0;1,1;;SEC;PMMA;9,47;3;;;;;66,4;;C;;;;schlecht sichtbar;
10.3390/polym14030361 ;TS-016c;Homo;;RAFT;[*]C(C)(C)(C#N);[*]SC(=S)c1ccccc1;[*]CC[*](C)(C(=O)OCCC);1,0;;;;;28600,0;1,15;;SEC;PMMA;9,47;3;;;;;57,2;;C;;;;;
10.3390/polym14030361 ;TS-016d;Homo;;RAFT;[*]C(C)(C)(C#N);[*]SC(=S)c1ccccc1;[*]CC[*](C)(C(=O)OCCC);1,0;;;;;16800,0;1,56;;SEC;PMMA;9,47;3;;;;;36,1;;C;;;;;
10.3390/polym14030361 ;TS-017a;Homo;;RAFT;[*]C(C)(C)(C#N);[*]SC(=S)c1ccccc1;[*]CC[*](C)(C(=O)OCCO);1,0;;;;;28500,0;1,44;;SEC;PMMA;9,47;3;;;;;98,6;;C;;;;2. Zyklus trotzdem gut;
10.3390/polym14030361 ;TS-017b;Homo;;RAFT;[*]C(C)(C)(C#N);[*]SC(=S)c1ccccc1;[*]CC[*](C)(C(=O)OCCO);1,0;;;;;40800,0;1,26;;SEC;PMMA;9,47;3;;;;;91,4;;C;;;;;
