Repository: Bizbalt/PFP

A suitable Python envirnoment can be installed via anaconda environment manager with the aid of the requirements or spec-file.

The Runs folder withholds trained models and statistics
The Program files folder contains all that is needed to run or re-run the software

It is adviced to load the program files into the IDE of choice, e.g. Pycharm to 
   view the "Cloudpoint determination.ipynb" jupyternotebook for dataset insights 
 or
   use the neural network via cloudpointprediction.py pythonfile (modes to use or train are set at the end of the file).

The default export path is the users documents path + "jupyter files".

There are two versions of the Dataset.

File: examples/exemplary_SMILES_format_parser/PSMILES_converted_cloud_point_data.csv (part 3 of 5)
reference;polymer_type;polymer_type_style;polymer_architecture;polymerisation_type;SMILES_start_group;SMILES_end_group;SMILES_repeating_unitA;molpercent_repeating_unitA;SMILES_repeating_unitB;molpercent_repeating_unitB;SMILES_repeating_unitC;molpercent_repeating_unitC;SMILES_repeating_unitD;molpercent_repeating_unitD;SMILES_repeating_unitE;molpercent_repeating_unitE;Mn;Mw;PDI;mass_characterisation_method;mass_characterisation_standart;polymer_concentration_mass_conc;polymer_concentration_wpercent;additive1;additive1_concentration_molar;additive1_concentration_weight_percent;additive2;additive2_concentration_molar;additive2_concentration_weight_percent;cloud_point;N/A;def_type;pH;identifier;comment;tacticity;rating
10.1021/ma981190p;random;;graft;PK;[*]Cl;[*]Cl;[*]N=P[*](Cl)(Cl);0,881;[*]N=P[*](Cl)(OCCOCCOCCOCCOCCOCCOCC);0,058;[*]N=P[*](Cl)(NC(C(=O)OCC)C(=O)OCC);0,061;;;;;2240,0;;;SEC(H2O/ACN);PEO;;0,021;;;;;;;66,11;;C;;13;;;
10.1021/ma981190p;random;;graft;PK;[*]Cl;[*]Cl;[*]N=P[*](Cl)(Cl);0,881;[*]N=P[*](Cl)(OCCOCCOCCOCCOCCOCCOCC);0,058;[*]N=P[*](Cl)(NC(C(=O)OCC)C(=O)OCC);0,061;;;;;2240,0;;;SEC(H2O/ACN);PEO;;0,041;;;;;;;65,09;;C;;13;;;
10.1021/ma981190p;random;;graft;PK;[*]Cl;[*]Cl;[*]N=P[*](Cl)(Cl);0,881;[*]N=P[*](Cl)(OCCOCCOCCOCCOCCOCCOCC);0,058;[*]N=P[*](Cl)(NC(C(=O)OCC)C(=O)OCC);0,061;;;;;2240,0;;;SEC(H2O/ACN);PEO;;0,061;;;;;;;65,09;;C;;13;;;
10.1021/ma981190p;random;;graft;PK;[*]Cl;[*]Cl;[*]N=P[*](Cl)(Cl);0,881;[*]N=P[*](Cl)(OCCOCCOCCOCCOCCOCCOCC);0,058;[*]N=P[*](Cl)(NC(C(=O)OCC)C(=O)OCC);0,061;;;;;2240,0;;;SEC(H2O/ACN);PEO;;0,081;;;;;;;66,04;;C;;13;;;
10.1021/ma981190p;random;;graft;PK;[*]Cl;[*]Cl;[*]N=P[*](Cl)(Cl);0,881;[*]N=P[*](Cl)(OCCOCCOCCOCCOCCOCCOCC);0,058;[*]N=P[*](Cl)(NC(C(=O)OCC)C(=O)OCC);0,061;;;;;2240,0;;;SEC(H2O/ACN);PEO;;0,101;;;;;;;66,63;;C;;13;;;
10.1021/ma981190p;random;;graft;PK;[*]Cl;[*]Cl;[*]N=P[*](Cl)(Cl);0,881;[*]N=P[*](Cl)(OCCOCCOCCOCCOCCOCCOCC);0,058;[*]N=P[*](Cl)(NC(C(=O)OCC)C(=O)OCC);0,061;;;;;2240,0;;;SEC(H2O/ACN);PEO;;0,151;;;;;;;67,51;;C;;13;;;
10.1021/ma981190p;random;;graft;PK;[*]Cl;[*]Cl;[*]N=P[*](Cl)(Cl);0,881;[*]N=P[*](Cl)(OCCOCCOCCOCCOCCOCCOCC);0,058;[*]N=P[*](Cl)(NC(C(=O)OCC)C(=O)OCC);0,061;;;;;2240,0;;;SEC(H2O/ACN);PEO;;0,2;;;;;;;68,53;;C;;13;;;
10.1021/ma981190p;random;;graft;PK;[*]Cl;[*]Cl;[*]N=P[*](Cl)(Cl);0,881;[*]N=P[*](Cl)(OCCOCCOCCOCCOCCOCCOCC);0,058;[*]N=P[*](Cl)(NC(C(=O)OCC)C(=O)OCC);0,061;;;;;2240,0;;;SEC(H2O/ACN);PEO;;0,25;;;;;;;69,78;;C;;13;;;
10.1021/ma981190p;random;;graft;PK;[*]Cl;[*]Cl;[*]N=P[*](Cl)(Cl);0,881;[*]N=P[*](Cl)(OCCOCCOCCOCCOCCOCCOCC);0,058;[*]N=P[*](Cl)(NC(C(=O)OCC)C(=O)OCC);0,061;;;;;2240,0;;;SEC(H2O/ACN);PEO;;0,3;;;;;;;70,07;;C;;13;;;
10.1021/ma981190p;random;;graft;PK;[*]Cl;[*]Cl;[*]N=P[*](Cl)(Cl);0,943;[*]N=P[*](Cl)(OCCOCCOCCOCCOCCOCCOCC);0,029;[*]N=P[*](Cl)(NC(C(=O)OCC)CC(=O)OCC);0,028;;;;;4400,0;;;SEC(H2O/ACN);PEO;;0,002;;;;;;;75,5;;C;;15;;;
10.1021/ma981190p;random;;graft;PK;[*]Cl;[*]Cl;[*]N=P[*](Cl)(Cl);0,943;[*]N=P[*](Cl)(OCCOCCOCCOCCOCCOCCOCC);0,029;[*]N=P[*](Cl)(NC(C(=O)OCC)CC(=O)OCC);0,028;;;;;4400,0;;;SEC(H2O/ACN);PEO;;0,003;;;;;;;66,99;;C;;15;;;
10.1021/ma981190p;random;;graft;PK;[*]Cl;[*]Cl;[*]N=P[*](Cl)(Cl);0,943;[*]N=P[*](Cl)(OCCOCCOCCOCCOCCOCCOCC);0,029;[*]N=P[*](Cl)(NC(C(=O)OCC)CC(=O)OCC);0,028;;;;;4400,0;;;SEC(H2O/ACN);PEO;;0,005;;;;;;;62,0;;C;;15;;;
10.1021/ma981190p;random;;graft;PK;[*]Cl;[*]Cl;[*]N=P[*](Cl)(Cl);0,943;[*]N=P[*](Cl)(OCCOCCOCCOCCOCCOCCOCC);0,029;[*]N=P[*](Cl)(NC(C(=O)OCC)CC(=O)OCC);0,028;;;;;4400,0;;;SEC(H2O/ACN);PEO;;0,01;;;;;;;60,54;;C;;15;;;
10.1021/ma981190p;random;;graft;PK;[*]Cl;[*]Cl;[*]N=P[*](Cl)(Cl);0,943;[*]N=P[*](Cl)(OCCOCCOCCOCCOCCOCCOCC);0,029;[*]N=P[*](Cl)(NC(C(=O)OCC)CC(=O)OCC);0,028;;;;;4400,0;;;SEC(H2O/ACN);PEO;;0,02;;;;;;;58,56;;C;;15;;;
10.1021/ma981190p;random;;graft;PK;[*]Cl;[*]Cl;[*]N=P[*](Cl)(Cl);0,943;[*]N=P[*](Cl)(OCCOCCOCCOCCOCCOCCOCC);0,029;[*]N=P[*](Cl)(NC(C(=O)OCC)CC(=O)OCC);0,028;;;;;4400,0;;;SEC(H2O/ACN);PEO;;0,04;;;;;;;59,07;;C;;15;;;
10.1021/ma981190p;random;;graft;PK;[*]Cl;[*]Cl;[*]N=P[*](Cl)(Cl);0,943;[*]N=P[*](Cl)(OCCOCCOCCOCCOCCOCCOCC);0,029;[*]N=P[*](Cl)(NC(C(=O)OCC)CC(=O)OCC);0,028;;;;;4400,0;;;SEC(H2O/ACN);PEO;;0,061;;;;;;;59,07;;C;;15;;;
10.1021/ma981190p;random;;graft;PK;[*]Cl;[*]Cl;[*]N=P[*](Cl)(Cl);0,943;[*]N=P[*](Cl)(OCCOCCOCCOCCOCCOCCOCC);0,029;[*]N=P[*](Cl)(NC(C(=O)OCC)CC(=O)OCC);0,028;;;;;4400,0;;;SEC(H2O/ACN);PEO;;0,081;;;;;;;59,58;;C;;15;;;
10.1021/ma981190p;random;;graft;PK;[*]Cl;[*]Cl;[*]N=P[*](Cl)(Cl);0,943;[*]N=P[*](Cl)(OCCOCCOCCOCCOCCOCCOCC);0,029;[*]N=P[*](Cl)(NC(C(=O)OCC)CC(=O)OCC);0,028;;;;;4400,0;;;SEC(H2O/ACN);PEO;;0,101;;;;;;;60,1;;C;;15;;;
10.1021/ma981190p;random;;graft;PK;[*]Cl;[*]Cl;[*]N=P[*](Cl)(Cl);0,943;[*]N=P[*](Cl)(OCCOCCOCCOCCOCCOCCOCC);0,029;[*]N=P[*](Cl)(NC(C(=O)OCC)CC(=O)OCC);0,028;;;;;4400,0;;;SEC(H2O/ACN);PEO;;0,151;;;;;;;60,54;;C;;15;;;
10.1021/ma981190p;random;;graft;PK;[*]Cl;[*]Cl;[*]N=P[*](Cl)(Cl);0,943;[*]N=P[*](Cl)(OCCOCCOCCOCCOCCOCCOCC);0,029;[*]N=P[*](Cl)(NC(C(=O)OCC)CC(=O)OCC);0,028;;;;;4400,0;;;SEC(H2O/ACN);PEO;;0,2;;;;;;;61,56;;C;;15;;;
10.1021/ma981190p;random;;graft;PK;[*]Cl;[*]Cl;[*]N=P[*](Cl)(Cl);0,943;[*]N=P[*](Cl)(OCCOCCOCCOCCOCCOCCOCC);0,029;[*]N=P[*](Cl)(NC(C(=O)OCC)CC(=O)OCC);0,028;;;;;4400,0;;;SEC(H2O/ACN);PEO;;0,25;;;;;;;62,52;;C;;15;;;
10.1021/ma981190p;random;;graft;PK;[*]Cl;[*]Cl;[*]N=P[*](Cl)(Cl);0,943;[*]N=P[*](Cl)(OCCOCCOCCOCCOCCOCCOCC);0,029;[*]N=P[*](Cl)(NC(C(=O)OCC)CC(=O)OCC);0,028;;;;;4400,0;;;SEC(H2O/ACN);PEO;;0,3;;;;;;;63,55;;C;;15;;;
10.1016/S0966-7822(97)00029-4;homo;;linear;FRP;[*]C(C)(C)(C#N);[*]SCC(=O)O;[*]CC[*](C(=O)NC(C)C);1,0;;;;;;;;;4540,0;;;eTit;;;0,002;;;;;;;33,15;;0,1;;oNIPAAm;;;
10.1016/S0966-7822(97)00029-4;homo;;linear;FRP;[*]C(C)(C)(C#N);[*]SCC(=O)O;[*]CC[*](C(=O)NC(C)C);1,0;;;;;;;;;2720,0;;;eTit;;;0,002;;;;;;;33,21;;0,1;;oNIPAAm;;;
10.1016/S0966-7822(97)00029-4;homo;;linear;FRP;[*]C(C)(C)(C#N);[*]SCC(=O)O;[*]CC[*](C(=O)NC(C)C);1,0;;;;;;;;;1840,0;;;eTit;;;0,002;;;;;;;34,49;;0,1;;oNIPAAm;;;
10.1016/S0966-7822(97)00029-4;homo;;linear;FRP;[*]C(C)(C)(C#N);[*]SCC(=O)O;[*]CC[*](N1C(=O)CCCCC1);1,0;;;;;;;;;6040,0;;;eTit;;;0,002;;;;;;;32,52;;0,1;;oVLC;;;
10.1016/S0966-7822(97)00029-4;homo;;linear;FRP;[*]C(C)(C)(C#N);[*]SCC(=O)O;[*]CC[*](N1C(=O)CCCCC1);1,0;;;;;;;;;4840,0;;;eTit;;;0,002;;;;;;;32,22;;0,1;;oVLC;;;
10.1016/S0966-7822(97)00029-4;homo;;linear;FRP;[*]C(C)(C)(C#N);[*]SCC(=O)O;[*]CC[*](N1C(=O)CCCCC1);1,0;;;;;;;;;3370,0;;;eTit;;;0,002;;;;;;;32,44;;0,1;;oVLC;;;
10.1016/S0966-7822(97)00029-4;homo;;linear;FRP;[*]C(C)(C)(C#N);[*]SCC(=O)O;[*]CC[*](N1C(=O)CCCCC1);1,0;;;;;;;;;2120,0;;;eTit;;;0,002;;;;;;;33,14;;0,1;;oVLC;;;
10.1016/S0966-7822(97)00029-4;homo;;linear;FRP;[*]C(C)(C)(C#N);[*]SCC(=O)O;[*]CC[*](N1C(=O)CCCCC1);1,0;;;;;;;;;1250,0;;;eTit;;;0,002;;;;;;;33,98;;0,1;;oVLC;;;
10.1016/S0966-7822(97)00029-4;homo;;linear;FRP;[*]C(C)(C)(C#N);[*]SCC(=O)O;[*]CC[*](N1C(=O)CCCCC1);1,0;;;;;;;;;830,0;;;eTit;;;0,002;;;;;;;35,28;;0,1;;oVLC;;;
10.1016/S0966-7822(97)00029-4;homo;;linear;FRP;[*]C(C)(C)(C#N);[*]SCC(=O)O;[*]CC[*](N1C(=O)CCCCC1);1,0;;;;;;;;;650,0;;;eTit;;;0,002;;;;;;;36,73;;0,1;;oVLC;;;
10.1021/ma034456n;random;;linear;FRP;OS(O)(O)[*]O;[*]OS(O)(O)O;[*]CC[*](N1C(=O)CCCCC1);0,844;[*]CC[*](n1ccnc1);0,156;;;;;;;660000,0;;;SEC(PEG);;0,001;;;;;;;;39,0;;;;75/25-25p;;;low accuracy
10.1021/ma034456n;random;;linear;FRP;OS(O)(O)[*]O;[*]OS(O)(O)O;[*]CC[*](N1C(=O)CCCCC1);0,79;[*]CC[*](n1ccnc1);0,21;;;;;;;610000,0;;;SEC(PEG);;0,001;;;;;;;;;70+;;;75/25-25s;greater than 70 or no LCST;;low accuracy
10.1021/ma034456n;random;;linear;FRP;OS(O)(O)[*]O;[*]OS(O)(O)O;[*]CC[*](N1C(=O)CCCCC1);0,78;[*]CC[*](n1ccnc1);0,22;;;;;;;225000,0;;;SEC(PEG);;0,001;;;;;;;;44,0;;;;75/25-65p;;;low accuracy
10.1021/ma034456n;random;;linear;FRP;OS(O)(O)[*]O;[*]OS(O)(O)O;[*]CC[*](N1C(=O)CCCCC1);0,73;[*]CC[*](n1ccnc1);0,27;;;;;;;160000,0;;;SEC(PEG);;0,001;;;;;;;;65,0;;;;75/25-65s;;;low accuracy
10.1021/ma034456n;random;;linear;FRP;OS(O)(O)[*]O;[*]OS(O)(O)O;[*]CC[*](N1C(=O)CCCCC1);0,79;[*]CC[*](n1ccnc1);0,21;;;;;;;370000,0;;;SEC(PEG);;0,001;;;;;;;;32,0;;;;80/20-25p;;;low accuracy
10.1021/ma034456n;random;;linear;FRP;OS(O)(O)[*]O;[*]OS(O)(O)O;[*]CC[*](N1C(=O)CCCCC1);0,72;[*]CC[*](n1ccnc1);0,28;;;;;;;290000,0;;;SEC(PEG);;0,001;;;;;;;;60,0;;;;80/20-25s;;;low accuracy
10.1021/ma034456n;random;;linear;FRP;OS(O)(O)[*]O;[*]OS(O)(O)O;[*]CC[*](N1C(=O)CCCCC1);0,727;[*]CC[*](n1ccnc1);0,273;;;;;;;150000,0;;;SEC(PEG);;0,001;;;;;;;;35,0;;;;82/20-65p;;;low accuracy
10.1021/ma034456n;random;;linear;FRP;OS(O)(O)[*]O;[*]OS(O)(O)O;[*]CC[*](N1C(=O)CCCCC1);0,67;[*]CC[*](n1ccnc1);0,33;;;;;;;85000,0;;;SEC(PEG);;0,001;;;;;;;;66,0;;;;80/20-65s;;;low accuracy
10.1021/ma034456n;random;;linear;FRP;OS(O)(O)[*]O;[*]OS(O)(O)O;[*]CC[*](N1C(=O)CCCCC1);0,62;[*]CC[*](n1ccnc1);0,38;;;;;;;240000,0;;;SEC(PEG);;0,001;;;;;;;;46,0;;;;85/15-25p;;;low accuracy
10.1021/ma034456n;random;;linear;FRP;OS(O)(O)[*]O;[*]OS(O)(O)O;[*]CC[*](N1C(=O)CCCCC1);0,615;[*]CC[*](n1ccnc1);0,385;;;;;;;120000,0;;;SEC(PEG);;0,001;;;;;;;;;70+;;;85/15-25s;greater than 70 or no LCST;;low accuracy
10.1021/ma034456n;random;;linear;FRP;OS(O)(O)[*]O;[*]OS(O)(O)O;[*]CC[*](N1C(=O)CCCCC1);0,81;[*]CC[*](n1ccnc1);0,19;;;;;;;270000,0;;;SEC(PEG);;0,001;;;;;;;;33,0;;;;85/15-65o;;;low accuracy
10.1021/ma034456n;random;;linear;FRP;OS(O)(O)[*]O;[*]OS(O)(O)O;[*]CC[*](N1C(=O)CCCCC1);0,74;[*]CC[*](n1ccnc1);0,26;;;;;;;105000,0;;;SEC(PEG);;0,001;;;;;;;;34,0;;;;85/15-65p;;;low accuracy
10.1021/ma034456n;random;;linear;FRP;OS(O)(O)[*]O;[*]OS(O)(O)O;[*]CC[*](N1C(=O)CCCCC1);0,73;[*]CC[*](n1ccnc1);0,27;;;;;;;40000,0;;;SEC(PEG);;0,001;;;;;;;;;70+;;;85/15-65s;greater than 70 or no LCST;;low accuracy
10.1021/ma034456n;random;;linear;FRP;OS(O)(O)[*]O;[*]OS(O)(O)O;[*]CC[*](N1C(=O)CCCCC1);0,79;[*]CC[*](n1ccnc1);0,21;;;;;;;210000,0;;;SEC(PEG);;0,001;;;;;;;;48,0;;;;90/10-25p;;;low accuracy
10.1021/ma034456n;random;;linear;FRP;OS(O)(O)[*]O;[*]OS(O)(O)O;[*]CC[*](N1C(=O)CCCCC1);0,78;[*]CC[*](n1ccnc1);0,22;;;;;;;65000,0;;;SEC(PEG);;0,001;;;;;;;;;70+;;;90/10-25s;greater than 70 or no LCST;;low accuracy
10.1021/ma034456n;random;;linear;FRP;OS(O)(O)[*]O;[*]OS(O)(O)O;[*]CC[*](N1C(=O)CCCCC1);0,88;[*]CC[*](n1ccnc1);0,12;;;;;;;390000,0;;;SEC(PEG);;0,001;;;;;;;;37,0;;;;90/10-65p;;;low accuracy
10.1021/ma034456n;random;;linear;FRP;OS(O)(O)[*]O;[*]OS(O)(O)O;[*]CC[*](N1C(=O)CCCCC1);0,81;[*]CC[*](n1ccnc1);0,19;;;;;;;160000,0;;;SEC(PEG);;0,001;;;;;;;;64,0;;;;90/10-65s;;;low accuracy
10.1021/ma9615112;random;;crosslinked;FRP;[*]C(C)(C)(C#N);[*]C(C)(C)(C#N);[*]CC[*](N1C(=O)CCCCC1);0,995;[*]CC[*]C(=O)NCNC(=O)[CH][CH2];0,005;;;;;;;;;;;;0,0013;;;;;;;;36,7;;A;;1;gel;;
10.1021/ma9615112;random;;crosslinked;FRP;[*]C(C)(C)(C#N);[*]C(C)(C)(C#N);[*]CC[*](N1C(=O)CCCCC1);0,995;[*]CC[*]C(=O)NCNC(=O)[CH][CH2];0,005;;;;;;;;;;;;0,0013;;CCCCCCCCCCCCOS(=O)([O-])=O.[Na+];0,00033;;;;;40,7;;A;;2;gel;;
10.1021/ma9615112;random;;crosslinked;FRP;[*]C(C)(C)(C#N);[*]C(C)(C)(C#N);[*]CC[*](N1C(=O)CCCCC1);0,995;[*]CC[*]C(=O)NCNC(=O)[CH][CH2];0,005;;;;;;;;;;;;0,0013;;CCCCCCCCCCCCOS(=O)([O-])=O.[Na+];0,00065;;;;;45,6;;A;;3;gel;;
10.1021/ma9615112;random;;crosslinked;FRP;[*]C(C)(C)(C#N);[*]C(C)(C)(C#N);[*]CC[*](N1C(=O)CCCCC1);0,995;[*]CC[*]C(=O)NCNC(=O)[CH][CH2];0,005;;;;;;;;;;;;0,0013;;CCCCCCCCCCCCOS(=O)([O-])=O.[Na+];0,001;;;;;49,6;;A;;4;gel;;
10.1021/ma9615112;random;;crosslinked;FRP;[*]C(C)(C)(C#N);[*]C(C)(C)(C#N);[*]CC[*](N1C(=O)CCCCC1);0,995;[*]CC[*]C(=O)NCNC(=O)[CH][CH2];0,005;;;;;;;;;;;;0,0013;;CCCCCCCCCCCCOS(=O)([O-])=O.[Na+];0,0028;;;;;64,5;;A;;5;gel;;
10.1021/ma9615112;random;;crosslinked;FRP;[*]C(C)(C)(C#N);[*]C(C)(C)(C#N);[*]CC[*](N1C(=O)CCCCC1);0,995;[*]CC[*]C(=O)NCNC(=O)[CH][CH2];0,005;;;;;;;;;;;;0,0013;;CCCCCCCCCCCCOS(=O)([O-])=O.[Na+];0,0052;;;;;78,8;;A;;6;gel;;
10.1021/ma9615112;random;;crosslinked;FRP;[*]C(C)(C)(C#N);[*]C(C)(C)(C#N);[*]CC[*](N1C(=O)CCCCC1);0,995;[*]CC[*]C(=O)NCNC(=O)[CH][CH2];0,005;;;;;;;;;;;;0,0013;;[Na+].[Cl-];0,21;;;;;36,0;;A;;7;gel;;
10.1021/ma9615112;random;;crosslinked;FRP;[*]C(C)(C)(C#N);[*]C(C)(C)(C#N);[*]CC[*](N1C(=O)CCCCC1);0,995;[*]CC[*]C(=O)NCNC(=O)[CH][CH2];0,005;;;;;;;;;;;;0,0013;;[Na+].[Cl-];0,2;;;;;34,5;;A;;8;gel;;
10.1021/ma9615112;random;;crosslinked;FRP;[*]C(C)(C)(C#N);[*]C(C)(C)(C#N);[*]CC[*](N1C(=O)CCCCC1);0,995;[*]CC[*]C(=O)NCNC(=O)[CH][CH2];0,005;;;;;;;;;;;;0,0013;;[Na+].[Cl-];1,0;;;;;27,3;;A;;9;gel;;
10.1021/ma9615112;random;;crosslinked;FRP;[*]C(C)(C)(C#N);[*]C(C)(C)(C#N);[*]CC[*](N1C(=O)CCCCC1);0,995;[*]CC[*]C(=O)NCNC(=O)[CH][CH2];0,005;;;;;;;;;;;;0,0013;;[Na+].[Cl-];1,0;;;;;26,8;;A;;10;gel;;
10.1021/ma980158s;random;;linear;FRP;[*]C(C)(C)(C#N);[*]C(C)(C)(C#N);[*]CC[*](N1C(=O)CCCCC1);1,0;;;;;;;;;4080000,0;;;DLS;;0,0005;;;;;;;;33,0;;;;;DLS;;
10.1021/acs.macromol.6b01451;random;;linear;RAFT;[*]C(C)(C)(C#N);[*]SC(=S)OCC;[*]CC[*](OC(=O)C);0,53;[*]CC[*](N1C(=O)CCCCC1);0,47;;;;;;;35370,0;;1,1;SEC(THF);MALLS;;0,003;;;;;;;21,4;;C;;5;;;
10.1021/acs.macromol.6b01451;random;;linear;RAFT;[*]C(C)(C)(C#N);[*]SC(=S)OCC;[*]CC[*](OC(=O)C);0,28;[*]CC[*](N1C(=O)CCCCC1);0,72;;;;;;;51530,0;;1,25;SEC(THF);MALLS;;0,003;;;;;;;25,5;;C;;3;;;
10.1021/acs.macromol.6b01451;random;;linear;RAFT;[*]C(C)(C)(C#N);[*]SC(=S)OCC;[*]CC[*](OC(=O)C);0,19;[*]CC[*](N1C(=O)CCCCC1);0,81;;;;;;;48190,0;;1,19;SEC(THF);MALLS;;0,003;;;;;;;27,4;;C;;2;;;
10.1021/acs.macromol.6b01451;homo;;linear;RAFT;[*]C(C)(C)(C#N);[*]SC(=S)OCC;[*]CC[*](N1C(=O)CCCCC1);1,0;;;;;;;;;45330,0;;1,12;SEC(THF);MALLS;;0,003;;;;;;;31,0;;C;;1;;;
"10.1002/(SICI)1099-0488(199703)35:4<595::AID-POLB7>3.0.CO;2-P";random;;linear;FRP;OS(O)(O)[*]O;[*]OS(O)(O)O;[*]C(C)C[*](C(=O)OCCN(C)C);1,0;;;;;;;;;280000,0;;;LDA;;;0,05;;;;;;;50,0;;;7,0;;read off diagram;;
"10.1002/(SICI)1099-0488(199703)35:4<595::AID-POLB7>3.0.CO;2-P";random;;linear;FRP;OS(O)(O)[*]O;[*]OS(O)(O)O;[*]C(C)C[*](C(=O)OCCN(C)C);0,8;[*]CC[*](C(=O)N);0,2;;;;;;;320000,0;;;LDA;;;0,05;;;;;;;42,0;;;7,0;;read off diagram;;
"10.1002/(SICI)1099-0488(199703)35:4<595::AID-POLB7>3.0.CO;2-P";random;;linear;FRP;OS(O)(O)[*]O;[*]OS(O)(O)O;[*]C(C)C[*](C(=O)OCCN(C)C);0,67;[*]CC[*](C(=O)N);0,33;;;;;;;380000,0;;;LDA;;;0,05;;;;;;;34,0;;;7,0;;read off diagram;;
"10.1002/(SICI)1099-0488(199703)35:4<595::AID-POLB7>3.0.CO;2-P";random;;linear;FRP;OS(O)(O)[*]O;[*]OS(O)(O)O;[*]C(C)C[*](C(=O)OCCN(C)C);0,5;[*]CC[*](C(=O)N);0,5;;;;;;;350000,0;;;LDA;;;0,05;;;;;;;31,0;;;7,0;;read off diagram;;
"10.1002/(SICI)1099-0488(199703)35:4<595::AID-POLB7>3.0.CO;2-P";random;;linear;FRP;OS(O)(O)[*]O;[*]OS(O)(O)O;[*]C(C)C[*](C(=O)OCCN(C)C);0,4;[*]CC[*](C(=O)N);0,6;;;;;;;300000,0;;;LDA;;;0,05;;;;;;;28,0;;;7,0;;read off diagram;;
"10.1002/(SICI)1099-0488(199703)35:4<595::AID-POLB7>3.0.CO;2-P";random;;linear;FRP;OS(O)(O)[*]O;[*]OS(O)(O)O;[*]C(C)C[*](C(=O)OCCN(C)C);1,0;;;;;;;;;280000,0;;;LDA;;;0,05;[H+].[Cl-];0,01042;0,0003647;;;;;sol;;4,0;;;;
"10.1002/(SICI)1099-0488(199703)35:4<595::AID-POLB7>3.0.CO;2-P";random;;linear;FRP;OS(O)(O)[*]O;[*]OS(O)(O)O;[*]C(C)C[*](C(=O)OCCN(C)C);0,8;[*]CC[*](C(=O)N);0,2;;;;;;;320000,0;;;LDA;;;0,05;;;;;;;;sol;;4,0;;;;
"10.1002/(SICI)1099-0488(199703)35:4<595::AID-POLB7>3.0.CO;2-P";random;;linear;FRP;OS(O)(O)[*]O;[*]OS(O)(O)O;[*]C(C)C[*](C(=O)OCCN(C)C);0,67;[*]CC[*](C(=O)N);0,33;;;;;;;380000,0;;;LDA;;;0,05;;;;;;;;sol;;4,0;;;;
"10.1002/(SICI)1099-0488(199703)35:4<595::AID-POLB7>3.0.CO;2-P";random;;linear;FRP;OS(O)(O)[*]O;[*]OS(O)(O)O;[*]C(C)C[*](C(=O)OCCN(C)C);0,5;[*]CC[*](C(=O)N);0,5;;;;;;;350000,0;;;LDA;;;0,05;;;;;;;;sol;;4,0;;;;
"10.1002/(SICI)1099-0488(199703)35:4<595::AID-POLB7>3.0.CO;2-P";random;;linear;FRP;OS(O)(O)[*]O;[*]OS(O)(O)O;[*]C(C)C[*](C(=O)OCCN(C)C);0,4;[*]CC[*](C(=O)N);0,6;;;;;;;300000,0;;;LDA;;;0,05;;;;;;;;sol;;4,0;;;;
10.1021/ma001866s;homo;;linear;FRP;[*]C(C)(C)(C#N);[*]C(C)(C)(C#N);[*]CC[*](C)(C(=O)N[C@H](CC)CO);1,0;;;;;;;;;58700,0;30000,0;;LC(DMF);PEG;;0,004;;;;;;;28,89;;A;;L-HMPMA;read off diagram;;propably high heating rates
10.1021/ma001866s;random;;linear;FRP;[*]C(C)(C)(C#N);[*]C(C)(C)(C#N);[*]CC[*](C)(C(=O)N[C@H](CC)CO);0,5;[*]CC[*](C)(C(=O)N[C@@H](CC)CO);0,5;;;;;;;66800,0;29000,0;;LC(DMF);PEG;;0,004;;;;;;;36,09;sol;A;;DL-HMPMA;slight increase in turbidity (60);;propably high heating rates
10.1021/ma001866s;homo;;linear;FRP;[*]C(C)(C)(C#N);[*]C(C)(C)(C#N);[*]CC[*](C)(C(=O)N[C@@H](CC)CO);1,0;;;;;;;;;84800,0;;;LC(DMF);PEG;;0,004;;;;;;;28,89;;A;;D-HMPMA;read off diagram;;copied from L-HMPMA
10.1016/S1381-5148(97)00128-4;random;;linear;FRP;[*]C(C)(C)(C#N);[*]C(C)(C)(C#N);[*]CC[*](C(=O)NC(C)C);0,522;[*]CC[*](C(=O)N[C@@H](C)CC);0,478;;;;;;;8600,0;;;SEC(DMF);PS;;0,001;;;;;;;23,39;;C;;(S)BP-48;read off diagram;;
10.1016/S1381-5148(97)00128-4;random;;linear;FRP;[*]C(C)(C)(C#N);[*]C(C)(C)(C#N);[*]CC[*](C(=O)NC(C)C);0,522;[*]CC[*](C(=O)N[C@@H](C)CC);0,478;;;;;;;8600,0;;;SEC(DMF);PS;;0,001;C1=CC=C2C(=C1)C(=C[15NH]2)C[C@@H](C(=O)O)[15NH2];0,000125;;;;;35,91;;C;;(S)BP-48;read off diagram;;
10.1016/S1381-5148(97)00128-4;random;;linear;FRP;[*]C(C)(C)(C#N);[*]C(C)(C)(C#N);[*]CC[*](C(=O)NC(C)C);0,522;[*]CC[*](C(=O)N[C@@H](C)CC);0,478;;;;;;;8600,0;;;SEC(DMF);PS;;0,001;C1=CC=C2C(=C1)C(=CN2)C[C@H](C(=O)O)N;0,000125;;;;;29,06;;C;;(S)BP-48;read off diagram;;
10.1016/S1381-5148(97)00128-4;random;;linear;FRP;[*]C(C)(C)(C#N);[*]C(C)(C)(C#N);[*]CC[*](C(=O)NC(C)C);0,5;[*]CC[*](C(=O)N[C@@H](C)CC);0,5;;;;;;;7800,0;;;SEC(DMF);PS;;0,001;;;;;;;24,43;;C;;(R,S)BP-50;read off diagram;;
10.1016/S1381-5148(97)00128-4;random;;linear;FRP;[*]C(C)(C)(C#N);[*]C(C)(C)(C#N);[*]CC[*](C(=O)NC(C)C);0,5;[*]CC[*](C(=O)N[C@@H](C)CC);0,5;;;;;;;7800,0;;;SEC(DMF);PS;;0,001;C1=CC=C2C(=C1)C(=C[15NH]2)C[C@@H](C(=O)O)[15NH2];0,000125;;;;;28,46;;C;;(R,S)BP-50;read off diagram;;
10.1016/S1381-5148(97)00128-4;random;;linear;FRP;[*]C(C)(C)(C#N);[*]C(C)(C)(C#N);[*]CC[*](C(=O)NC(C)C);0,5;[*]CC[*](C(=O)N[C@@H](C)CC);0,5;;;;;;;7800,0;;;SEC(DMF);PS;;0,001;C1=CC=C2C(=C1)C(=CN2)C[C@H](C(=O)O)N;0,000125;;;;;36,05;;C;;(R,S)BP-50;read off diagram;;
10.1016/S1381-5148(97)00128-4;random;;linear;FRP;[*]C(C)(C)(C#N);[*]C(C)(C)(C#N);[*]CC[*](C(=O)NC(C)C);0,505;[*]CC[*](C(=O)N[C@@H](C)CC);0,495;;;;;;;8000,0;;;SEC(DMF);PS;;0,001;;;;;;;22,53;;C;;(S)BP-50;read off diagram;;
10.1016/S1381-5148(97)00128-4;random;;linear;FRP;[*]C(C)(C)(C#N);[*]C(C)(C)(C#N);[*]CC[*](C(=O)NC(C)C);0,505;[*]CC[*](C(=O)N[C@@H](C)CC);0,495;;;;;;;8000,0;;;SEC(DMF);PS;;0,001;C1=CC=C2C(=C1)C(=C[15NH]2)C[C@@H](C(=O)O)[15NH2];0,000125;;;;;28,22;;C;;(S)BP-50;read off diagram;;
10.1016/S1381-5148(97)00128-4;random;;linear;FRP;[*]C(C)(C)(C#N);[*]C(C)(C)(C#N);[*]CC[*](C(=O)NC(C)C);0,505;[*]CC[*](C(=O)N[C@@H](C)CC);0,495;;;;;;;8000,0;;;SEC(DMF);PS;;0,001;C1=CC=C2C(=C1)C(=CN2)C[C@H](C(=O)O)N;0,000125;;;;;28,22;;C;;(S)BP-50;read off diagram;;
10.1016/S1381-5148(97)00128-4;random;;linear;FRP;[*]C(C)(C)(C#N);[*]C(C)(C)(C#N);[*]CC[*](C(=O)NC(C)C);0,505;[*]CC[*](C(=O)N[C@@H](C)CC);0,495;;;;;;;8000,0;;;SEC(DMF);PS;;0,001;;;;;;;22,98;;C;;(S)BP-50;read off diagram;;
10.1016/S1381-5148(97)00128-4;random;;linear;FRP;[*]C(C)(C)(C#N);[*]C(C)(C)(C#N);[*]CC[*](C(=O)NC(C)C);0,505;[*]CC[*](C(=O)N[C@@H](C)CC);0,495;;;;;;;8000,0;;;SEC(DMF);PS;;0,001;C1=CC=C2C(=C1)C(=C[15NH]2)C[C@@H](C(=O)O)[15NH2];3e-05;;;;;26,93;;C;;(S)BP-50;read off diagram;;
10.1016/S1381-5148(97)00128-4;random;;linear;FRP;[*]C(C)(C)(C#N);[*]C(C)(C)(C#N);[*]CC[*](C(=O)NC(C)C);0,505;[*]CC[*](C(=O)N[C@@H](C)CC);0,495;;;;;;;8000,0;;;SEC(DMF);PS;;0,001;C1=CC=C2C(=C1)C(=C[15NH]2)C[C@@H](C(=O)O)[15NH2];6e-05;;;;;30,01;;C;;(S)BP-50;read off diagram;;
10.1016/S1381-5148(97)00128-4;random;;linear;FRP;[*]C(C)(C)(C#N);[*]C(C)(C)(C#N);[*]CC[*](C(=O)NC(C)C);0,505;[*]CC[*](C(=O)N[C@@H](C)CC);0,495;;;;;;;8000,0;;;SEC(DMF);PS;;0,001;;0,00013;;;;;34,0;;C;;(S)BP-50;read off diagram;;
10.1016/S1381-5148(97)00128-4;random;;linear;FRP;[*]C(C)(C)(C#N);[*]C(C)(C)(C#N);[*]CC[*](C(=O)NC(C)C);1,0;;;;;;;;;8000,0;;;SEC(DMF);PS;;0,001;;;;;;;31,92;;C;;(S)BP-50;read off diagram;;
10.1016/S1381-5148(97)00128-4;random;;linear;FRP;[*]C(C)(C)(C#N);[*]C(C)(C)(C#N);[*]CC[*](C(=O)NC(C)C);1,0;;;;;;;;;8000,0;;;SEC(DMF);PS;;0,001;C1=CC=C2C(=C1)C(=C[15NH]2)C[C@@H](C(=O)O)[15NH2];0,00012;;;;;32,14;;C;;(S)BP-50;read off diagram;;
10.1016/S1381-5148(97)00128-4;random;;linear;FRP;[*]C(C)(C)(C#N);[*]C(C)(C)(C#N);[*]CC[*](C(=O)NC(C)C);0,505;[*]CC[*](C(=O)N[C@@H](C)CC);0,495;;;;;;;8000,0;;;SEC(DMF);PS;;0,001;;;;;;;22,98;;C;;(S)BP-50;read off diagram;;
10.1016/S1381-5148(97)00128-4;random;;linear;FRP;[*]C(C)(C)(C#N);[*]C(C)(C)(C#N);[*]CC[*](C(=O)NC(C)C);0,505;[*]CC[*](C(=O)N[C@@H](C)CC);0,495;;;;;;;8000,0;;;SEC(DMF);PS;;0,001;C1=CC=C2C(=C1)C(=CN2)C[C@H](C(=O)O)N;3e-05;;;;;28,04;;C;;(S)BP-50;read off diagram;;
10.1016/S1381-5148(97)00128-4;random;;linear;FRP;[*]C(C)(C)(C#N);[*]C(C)(C)(C#N);[*]CC[*](C(=O)NC(C)C);0,505;[*]CC[*](C(=O)N[C@@H](C)CC);0,495;;;;;;;8000,0;;;SEC(DMF);PS;;0,001;C1=CC=C2C(=C1)C(=CN2)C[C@H](C(=O)O)N;6e-05;;;;;28,49;;C;;(S)BP-50;read off diagram;;
10.1016/S1381-5148(97)00128-4;random;;linear;FRP;[*]C(C)(C)(C#N);[*]C(C)(C)(C#N);[*]CC[*](C(=O)NC(C)C);0,505;[*]CC[*](C(=O)N[C@@H](C)CC);0,495;;;;;;;8000,0;;;SEC(DMF);PS;;0,001;C1=CC=C2C(=C1)C(=CN2)C[C@H](C(=O)O)N;0,00012;;;;;28,01;;C;;(S)BP-50;read off diagram;;
10.1002/marc.200900843;homo;;linear;CROP;[*]C;[*]O;[*]N(C(=O)CCC)CC[*];1,0;;;;;;;;;4800,0;;1,17;SEC(CHCl3);PS;0,005;;;;;;;;26,0;;C;;PnPropOx;;;would've written 30,4
10.1002/marc.200900843;homo;;linear;CROP;[*]C;[*]O;[*]N(C(=O)C(C)C)CC[*];1,0;;;;;;;;;5400,0;;1,05;SEC(CHCl3);PS;0,005;;;;;;;;43,0;;C;;PiPropOx;;;would've written 45,6
10.1002/marc.200900843;random;;graft;RAFT;[*]C(C#N)(C)(C);[*]SC(=S)c1ccccc1;[*]CC[*](C)(C(=O)[O][N](C(=O)CC)C[CH2][N](C(=O)CC)C[CH2][N](C(=O)CC)C[CH2][N](C(=O)CC)C[CH2][N](C(=O)CC)CC);1,0;;;;;;;;;23658,0;;1,31;SEC(THF);PMMA;0,005;;;;;;;;77,0;;C;;POEtOxMA;;;would've written 76,3
10.1002/marc.200900843;homo;;linear;CROP;[*]C;[*]O;[*]N(C(=O)CC)CC[*];1,0;;;;;;;;;4800,0;;1,11;SEC(CHCl3);PS;0,005;;;;;;;;94,0;;C;;PEtOx;;;would've written 94,9
10.1002/marc.200900843;homo;;linear;CROP;[*]C;[*]O;[*]N(C(=O)CC)CC[*];1,0;;;;;;;;;4800,0;;1,11;SEC(CHCl3);PS;0,005;;[Na+].[Na+].[O-]S([O-])(=O)=O;0,1;;;;;70,9;;C;;PEtOx;;;
10.1002/marc.200900843;homo;;linear;CROP;[*]C;[*]O;[*]N(C(=O)CC)CC[*];1,0;;;;;;;;;4800,0;;1,11;SEC(CHCl3);PS;0,005;;[Na+].[Na+].[O-]S([O-])(=O)=O;0,2;;;;;54,5;;C;;PEtOx;;;
10.1002/marc.200900843;homo;;linear;CROP;[*]C;[*]O;[*]N(C(=O)CC)CC[*];1,0;;;;;;;;;4800,0;;1,11;SEC(CHCl3);PS;0,005;;[Na+].[Na+].[O-]S([O-])(=O)=O;0,3;;;;;39,0;;C;;PEtOx;;;
10.1002/marc.200900843;homo;;linear;CROP;[*]C;[*]O;[*]N(C(=O)CC)CC[*];1,0;;;;;;;;;4800,0;;1,11;SEC(CHCl3);PS;0,005;;[Na+].[Na+].[O-]S([O-])(=O)=O;0,4;;;;;27,4;;C;;PEtOx;;;
10.1002/marc.200900843;homo;;linear;CROP;[*]C;[*]O;[*]N(C(=O)CC)CC[*];1,0;;;;;;;;;4800,0;;1,11;SEC(CHCl3);PS;0,005;;[Na+].[Na+].[O-]S([O-])(=O)=O;0,5;;;;;26,5;;C;;PEtOx;;;
10.1002/marc.200900843;homo;;linear;CROP;[*]C;[*]O;[*]N(C(=O)CC)CC[*];1,0;;;;;;;;;4800,0;;1,11;SEC(CHCl3);PS;0,005;;[Li+].[Li+].[O-]S([O-])(=O)=O;0,1;;;;;79,8;;C;;PEtOx;;;
10.1002/marc.200900843;homo;;linear;CROP;[*]C;[*]O;[*]N(C(=O)CC)CC[*];1,0;;;;;;;;;4800,0;;1,11;SEC(CHCl3);PS;0,005;;[Li+].[Li+].[O-]S([O-])(=O)=O;0,2;;;;;66,6;;C;;PEtOx;;;
10.1002/marc.200900843;homo;;linear;CROP;[*]C;[*]O;[*]N(C(=O)CC)CC[*];1,0;;;;;;;;;4800,0;;1,11;SEC(CHCl3);PS;0,005;;[Li+].[Li+].[O-]S([O-])(=O)=O;0,3;;;;;58,1;;C;;PEtOx;;;
10.1002/marc.200900843;homo;;linear;CROP;[*]C;[*]O;[*]N(C(=O)CC)CC[*];1,0;;;;;;;;;4800,0;;1,11;SEC(CHCl3);PS;0,005;;[Li+].[Li+].[O-]S([O-])(=O)=O;0,4;;;;;41,6;;C;;PEtOx;;;
10.1002/marc.200900843;homo;;linear;CROP;[*]C;[*]O;[*]N(C(=O)CC)CC[*];1,0;;;;;;;;;4800,0;;1,11;SEC(CHCl3);PS;0,005;;[Na+].[O-]C(=O)C;0,1;;;;;87,3;;C;;PEtOx;;;
10.1002/marc.200900843;homo;;linear;CROP;[*]C;[*]O;[*]N(C(=O)CC)CC[*];1,0;;;;;;;;;4800,0;;1,11;SEC(CHCl3);PS;0,005;;[Na+].[O-]C(=O)C;0,2;;;;;81,3;;C;;PEtOx;;;
10.1002/marc.200900843;homo;;linear;CROP;[*]C;[*]O;[*]N(C(=O)CC)CC[*];1,0;;;;;;;;;4800,0;;1,11;SEC(CHCl3);PS;0,005;;[Na+].[O-]C(=O)C;0,3;;;;;78,5;;C;;PEtOx;;;
10.1002/marc.200900843;homo;;linear;CROP;[*]C;[*]O;[*]N(C(=O)CC)CC[*];1,0;;;;;;;;;4800,0;;1,11;SEC(CHCl3);PS;0,005;;[Na+].[O-]C(=O)C;0,4;;;;;74,3;;C;;PEtOx;;;
10.1002/marc.200900843;homo;;linear;CROP;[*]C;[*]O;[*]N(C(=O)CC)CC[*];1,0;;;;;;;;;4800,0;;1,11;SEC(CHCl3);PS;0,005;;[Na+].[O-]C(=O)C;0,5;;;;;71,2;;C;;PEtOx;;;
10.1002/marc.200900843;homo;;linear;CROP;[*]C;[*]O;[*]N(C(=O)CC)CC[*];1,0;;;;;;;;;4800,0;;1,11;SEC(CHCl3);PS;0,005;;[Li+].[O-]C(=O)C;0,1;;;;;87,9;;C;;PEtOx;;;
10.1002/marc.200900843;homo;;linear;CROP;[*]C;[*]O;[*]N(C(=O)CC)CC[*];1,0;;;;;;;;;4800,0;;1,11;SEC(CHCl3);PS;0,005;;[Li+].[O-]C(=O)C;0,2;;;;;85,6;;C;;PEtOx;;;
10.1002/marc.200900843;homo;;linear;CROP;[*]C;[*]O;[*]N(C(=O)CC)CC[*];1,0;;;;;;;;;4800,0;;1,11;SEC(CHCl3);PS;0,005;;[Li+].[O-]C(=O)C;0,3;;;;;82,6;;C;;PEtOx;;;
10.1002/marc.200900843;homo;;linear;CROP;[*]C;[*]O;[*]N(C(=O)CC)CC[*];1,0;;;;;;;;;4800,0;;1,11;SEC(CHCl3);PS;0,005;;[Li+].[O-]C(=O)C;0,4;;;;;82,2;;C;;PEtOx;;;
10.1002/marc.200900843;homo;;linear;CROP;[*]C;[*]O;[*]N(C(=O)CC)CC[*];1,0;;;;;;;;;4800,0;;1,11;SEC(CHCl3);PS;0,005;;[Li+].[O-]C(=O)C;0,5;;;;;78,5;;C;;PEtOx;;;
10.1002/marc.200900843;homo;;linear;CROP;[*]C;[*]O;[*]N(C(=O)CC)CC[*];1,0;;;;;;;;;4800,0;;1,11;SEC(CHCl3);PS;0,005;;[Na+].[Cl-];0,1;;;;;91,0;;C;;PEtOx;;;
10.1002/marc.200900843;homo;;linear;CROP;[*]C;[*]O;[*]N(C(=O)CC)CC[*];1,0;;;;;;;;;4800,0;;1,11;SEC(CHCl3);PS;0,005;;[Na+].[Cl-];0,2;;;;;88,8;;C;;PEtOx;;;
10.1002/marc.200900843;homo;;linear;CROP;[*]C;[*]O;[*]N(C(=O)CC)CC[*];1,0;;;;;;;;;4800,0;;1,11;SEC(CHCl3);PS;0,005;;[Na+].[Cl-];0,3;;;;;85,3;;C;;PEtOx;;;
10.1002/marc.200900843;homo;;linear;CROP;[*]C;[*]O;[*]N(C(=O)CC)CC[*];1,0;;;;;;;;;4800,0;;1,11;SEC(CHCl3);PS;0,005;;[Na+].[Cl-];0,4;;;;;83,1;;C;;PEtOx;;;
10.1002/marc.200900843;homo;;linear;CROP;[*]C;[*]O;[*]N(C(=O)CC)CC[*];1,0;;;;;;;;;4800,0;;1,11;SEC(CHCl3);PS;0,005;;[Na+].[Cl-];0,5;;;;;78,7;;C;;PEtOx;;;
10.1002/marc.200900843;homo;;linear;CROP;[*]C;[*]O;[*]N(C(=O)CCC)CC[*];1,0;;;;;;;;;4800,0;;1,17;SEC(CHCl3);PS;0,005;;[Na+].[Na+].[O-]S([O-])(=O)=O;0,1;;;;;19,9;;C;;PnPropOx;;;
10.1002/marc.200900843;homo;;linear;CROP;[*]C;[*]O;[*]N(C(=O)CCC)CC[*];1,0;;;;;;;;;4800,0;;1,17;SEC(CHCl3);PS;0,005;;[Na+].[Na+].[O-]S([O-])(=O)=O;0,2;;;;;15,5;;C;;PnPropOx;;;
10.1002/marc.200900843;homo;;linear;CROP;[*]C;[*]O;[*]N(C(=O)CCC)CC[*];1,0;;;;;;;;;4800,0;;1,17;SEC(CHCl3);PS;0,005;;[Na+].[Na+].[O-]S([O-])(=O)=O;0,3;;;;;11,6;;C;;PnPropOx;;;
10.1002/marc.200900843;homo;;linear;CROP;[*]C;[*]O;[*]N(C(=O)CCC)CC[*];1,0;;;;;;;;;4800,0;;1,17;SEC(CHCl3);PS;0,005;;[Na+].[Na+].[O-]S([O-])(=O)=O;0,4;;;;;9,9;;C;;PnPropOx;;;
10.1002/marc.200900843;homo;;linear;CROP;[*]C;[*]O;[*]N(C(=O)CCC)CC[*];1,0;;;;;;;;;4800,0;;1,17;SEC(CHCl3);PS;0,005;;[Na+].[Na+].[O-]S([O-])(=O)=O;0,5;;;;;10,4;;C;;PnPropOx;;;
10.1002/marc.200900843;homo;;linear;CROP;[*]C;[*]O;[*]N(C(=O)CCC)CC[*];1,0;;;;;;;;;4800,0;;1,17;SEC(CHCl3);PS;0,005;;[Li+].[Li+].[O-]S([O-])(=O)=O;0,1;;;;;21,5;;C;;PnPropOx;;;
10.1002/marc.200900843;homo;;linear;CROP;[*]C;[*]O;[*]N(C(=O)CCC)CC[*];1,0;;;;;;;;;4800,0;;1,17;SEC(CHCl3);PS;0,005;;[Li+].[Li+].[O-]S([O-])(=O)=O;0,2;;;;;17,8;;C;;PnPropOx;;;
10.1002/marc.200900843;homo;;linear;CROP;[*]C;[*]O;[*]N(C(=O)CCC)CC[*];1,0;;;;;;;;;4800,0;;1,17;SEC(CHCl3);PS;0,005;;[Li+].[Li+].[O-]S([O-])(=O)=O;0,3;;;;;14,5;;C;;PnPropOx;;;
10.1002/marc.200900843;homo;;linear;CROP;[*]C;[*]O;[*]N(C(=O)CCC)CC[*];1,0;;;;;;;;;4800,0;;1,17;SEC(CHCl3);PS;0,005;;[Li+].[Li+].[O-]S([O-])(=O)=O;0,4;;;;;12,0;;C;;PnPropOx;;;
10.1002/marc.200900843;homo;;linear;CROP;[*]C;[*]O;[*]N(C(=O)CCC)CC[*];1,0;;;;;;;;;4800,0;;1,17;SEC(CHCl3);PS;0,005;;[Li+].[Li+].[O-]S([O-])(=O)=O;0,5;;;;;11,5;;C;;PnPropOx;;;
10.1002/marc.200900843;homo;;linear;CROP;[*]C;[*]O;[*]N(C(=O)CCC)CC[*];1,0;;;;;;;;;4800,0;;1,17;SEC(CHCl3);PS;0,005;;[Na+].[O-]C(=O)C;0,1;;;;;22,7;;C;;PnPropOx;;;
10.1002/marc.200900843;homo;;linear;CROP;[*]C;[*]O;[*]N(C(=O)CCC)CC[*];1,0;;;;;;;;;4800,0;;1,17;SEC(CHCl3);PS;0,005;;[Na+].[O-]C(=O)C;0,2;;;;;20,3;;C;;PnPropOx;;;
10.1002/marc.200900843;homo;;linear;CROP;[*]C;[*]O;[*]N(C(=O)CCC)CC[*];1,0;;;;;;;;;4800,0;;1,17;SEC(CHCl3);PS;0,005;;[Na+].[O-]C(=O)C;0,3;;;;;18,5;;C;;PnPropOx;;;
10.1002/marc.200900843;homo;;linear;CROP;[*]C;[*]O;[*]N(C(=O)CCC)CC[*];1,0;;;;;;;;;4800,0;;1,17;SEC(CHCl3);PS;0,005;;[Na+].[O-]C(=O)C;0,4;;;;;18,3;;C;;PnPropOx;;;
10.1002/marc.200900843;homo;;linear;CROP;[*]C;[*]O;[*]N(C(=O)CCC)CC[*];1,0;;;;;;;;;4800,0;;1,17;SEC(CHCl3);PS;0,005;;[Na+].[O-]C(=O)C;0,5;;;;;16,4;;C;;PnPropOx;;;
10.1002/marc.200900843;homo;;linear;CROP;[*]C;[*]O;[*]N(C(=O)CCC)CC[*];1,0;;;;;;;;;4800,0;;1,17;SEC(CHCl3);PS;0,005;;[Li+].[O-]C(=O)C;0,1;;;;;23,9;;C;;PnPropOx;;;
10.1002/marc.200900843;homo;;linear;CROP;[*]C;[*]O;[*]N(C(=O)CCC)CC[*];1,0;;;;;;;;;4800,0;;1,17;SEC(CHCl3);PS;0,005;;[Li+].[O-]C(=O)C;0,2;;;;;22,4;;C;;PnPropOx;;;
10.1002/marc.200900843;homo;;linear;CROP;[*]C;[*]O;[*]N(C(=O)CCC)CC[*];1,0;;;;;;;;;4800,0;;1,17;SEC(CHCl3);PS;0,005;;[Li+].[O-]C(=O)C;0,3;;;;;22,2;;C;;PnPropOx;;;
10.1002/marc.200900843;homo;;linear;CROP;[*]C;[*]O;[*]N(C(=O)CCC)CC[*];1,0;;;;;;;;;4800,0;;1,17;SEC(CHCl3);PS;0,005;;[Li+].[O-]C(=O)C;0,4;;;;;21,5;;C;;PnPropOx;;;
10.1002/marc.200900843;homo;;linear;CROP;[*]C;[*]O;[*]N(C(=O)CCC)CC[*];1,0;;;;;;;;;4800,0;;1,17;SEC(CHCl3);PS;0,005;;[Li+].[O-]C(=O)C;0,5;;;;;20,3;;C;;PnPropOx;;;
10.1002/marc.200900843;homo;;linear;CROP;[*]C;[*]O;[*]N(C(=O)CCC)CC[*];1,0;;;;;;;;;4800,0;;1,17;SEC(CHCl3);PS;0,005;;[Na+].[Cl-];0,1;;;;;24,3;;C;;PnPropOx;;;
10.1002/marc.200900843;homo;;linear;CROP;[*]C;[*]O;[*]N(C(=O)CCC)CC[*];1,0;;;;;;;;;4800,0;;1,17;SEC(CHCl3);PS;0,005;;[Na+].[Cl-];0,2;;;;;23,4;;C;;PnPropOx;;;
10.1002/marc.200900843;homo;;linear;CROP;[*]C;[*]O;[*]N(C(=O)CCC)CC[*];1,0;;;;;;;;;4800,0;;1,17;SEC(CHCl3);PS;0,005;;[Na+].[Cl-];0,3;;;;;22,4;;C;;PnPropOx;;;
10.1002/marc.200900843;homo;;linear;CROP;[*]C;[*]O;[*]N(C(=O)CCC)CC[*];1,0;;;;;;;;;4800,0;;1,17;SEC(CHCl3);PS;0,005;;[Na+].[Cl-];0,4;;;;;21,3;;C;;PnPropOx;;;
10.1002/marc.200900843;homo;;linear;CROP;[*]C;[*]O;[*]N(C(=O)CCC)CC[*];1,0;;;;;;;;;4800,0;;1,17;SEC(CHCl3);PS;0,005;;[Na+].[Cl-];0,5;;;;;20,6;;C;;PnPropOx;;;
10.1002/marc.200900843;homo;;linear;CROP;[*]C;[*]O;[*]N(C(=O)CCC)CC[*];1,0;;;;;;;;;4800,0;;1,17;SEC(CHCl3);PS;0,005;;[Li+].[O-]Cl(=O)(=O)=O;0,1;;;;;30,3;;C;;PnPropOx;;;
10.1002/marc.200900843;homo;;linear;CROP;[*]C;[*]O;[*]N(C(=O)CCC)CC[*];1,0;;;;;;;;;4800,0;;1,17;SEC(CHCl3);PS;0,005;;[Li+].[O-]Cl(=O)(=O)=O;0,2;;;;;32,3;;C;;PnPropOx;;;
10.1002/marc.200900843;homo;;linear;CROP;[*]C;[*]O;[*]N(C(=O)CCC)CC[*];1,0;;;;;;;;;4800,0;;1,17;SEC(CHCl3);PS;0,005;;[Li+].[O-]Cl(=O)(=O)=O;0,3;;;;;33,6;;C;;PnPropOx;;;
10.1002/marc.200900843;homo;;linear;CROP;[*]C;[*]O;[*]N(C(=O)CCC)CC[*];1,0;;;;;;;;;4800,0;;1,17;SEC(CHCl3);PS;0,005;;[Li+].[O-]Cl(=O)(=O)=O;0,4;;;;;35,3;;C;;PnPropOx;;;
10.1002/marc.200900843;homo;;linear;CROP;[*]C;[*]O;[*]N(C(=O)CCC)CC[*];1,0;;;;;;;;;4800,0;;1,17;SEC(CHCl3);PS;0,005;;[Li+].[O-]Cl(=O)(=O)=O;0,5;;;;;35,5;;C;;PnPropOx;;;
10.1002/marc.200900843;homo;;linear;CROP;[*]C;[*]O;[*]N(C(=O)CCC)CC[*];1,0;;;;;;;;;4800,0;;1,17;SEC(CHCl3);PS;0,005;;[Li+].[I-];0,1;;;;;29,7;;C;;PnPropOx;;;
10.1002/marc.200900843;homo;;linear;CROP;[*]C;[*]O;[*]N(C(=O)CCC)CC[*];1,0;;;;;;;;;4800,0;;1,17;SEC(CHCl3);PS;0,005;;[Li+].[I-];0,2;;;;;32,0;;C;;PnPropOx;;;
10.1002/marc.200900843;homo;;linear;CROP;[*]C;[*]O;[*]N(C(=O)CCC)CC[*];1,0;;;;;;;;;4800,0;;1,17;SEC(CHCl3);PS;0,005;;[Li+].[I-];0,3;;;;;33,9;;C;;PnPropOx;;;
10.1002/marc.200900843;homo;;linear;CROP;[*]C;[*]O;[*]N(C(=O)CCC)CC[*];1,0;;;;;;;;;4800,0;;1,17;SEC(CHCl3);PS;0,005;;[Li+].[I-];0,4;;;;;34,1;;C;;PnPropOx;;;
10.1002/marc.200900843;homo;;linear;CROP;[*]C;[*]O;[*]N(C(=O)CCC)CC[*];1,0;;;;;;;;;4800,0;;1,17;SEC(CHCl3);PS;0,005;;[Li+].[I-];0,5;;;;;38,4;;C;;PnPropOx;;;
10.1002/marc.200900843;homo;;linear;CROP;[*]C;[*]O;[*]N(C(=O)CCC)CC[*];1,0;;;;;;;;;4800,0;;1,17;SEC(CHCl3);PS;0,005;;[Na+].[I-];0,1;;;;;29,9;;C;;PnPropOx;;;
10.1002/marc.200900843;homo;;linear;CROP;[*]C;[*]O;[*]N(C(=O)CCC)CC[*];1,0;;;;;;;;;4800,0;;1,17;SEC(CHCl3);PS;0,005;;[Na+].[I-];0,2;;;;;32,7;;C;;PnPropOx;;;
10.1002/marc.200900843;homo;;linear;CROP;[*]C;[*]O;[*]N(C(=O)CCC)CC[*];1,0;;;;;;;;;4800,0;;1,17;SEC(CHCl3);PS;0,005;;[Na+].[I-];0,3;;;;;34,7;;C;;PnPropOx;;;
10.1002/marc.200900843;homo;;linear;CROP;[*]C;[*]O;[*]N(C(=O)CCC)CC[*];1,0;;;;;;;;;4800,0;;1,17;SEC(CHCl3);PS;0,005;;[Na+].[I-];0,4;;;;;37,2;;C;;PnPropOx;;;
10.1002/marc.200900843;homo;;linear;CROP;[*]C;[*]O;[*]N(C(=O)CCC)CC[*];1,0;;;;;;;;;4800,0;;1,17;SEC(CHCl3);PS;0,005;;[Na+].[I-];0,5;;;;;38,5;;C;;PnPropOx;;;
10.1002/marc.200900843;homo;;linear;CROP;[*]C;[*]O;[*]N(C(=O)CCC)CC[*];1,0;;;;;;;;;4800,0;;1,17;SEC(CHCl3);PS;0,005;;[Na+].[O-]Cl(=O)(=O)=O;0,1;;;;;32,4;;C;;PnPropOx;;;
10.1002/marc.200900843;homo;;linear;CROP;[*]C;[*]O;[*]N(C(=O)CCC)CC[*];1,0;;;;;;;;;4800,0;;1,17;SEC(CHCl3);PS;0,005;;[Na+].[O-]Cl(=O)(=O)=O;0,2;;;;;35,6;;C;;PnPropOx;;;
10.1002/marc.200900843;homo;;linear;CROP;[*]C;[*]O;[*]N(C(=O)CCC)CC[*];1,0;;;;;;;;;4800,0;;1,17;SEC(CHCl3);PS;0,005;;[Na+].[O-]Cl(=O)(=O)=O;0,3;;;;;37,2;;C;;PnPropOx;;;
10.1002/marc.200900843;homo;;linear;CROP;[*]C;[*]O;[*]N(C(=O)CCC)CC[*];1,0;;;;;;;;;4800,0;;1,17;SEC(CHCl3);PS;0,005;;[Na+].[O-]Cl(=O)(=O)=O;0,4;;;;;39,9;;C;;PnPropOx;;;
10.1002/marc.200900843;homo;;linear;CROP;[*]C;[*]O;[*]N(C(=O)CCC)CC[*];1,0;;;;;;;;;4800,0;;1,17;SEC(CHCl3);PS;0,005;;[Na+].[O-]Cl(=O)(=O)=O;0,5;;;;;40,0;;C;;PnPropOx;;;
10.1002/marc.200900843;homo;;linear;CROP;[*]C;[*]O;[*]N(C(=O)CCC)CC[*];1,0;;;;;;;;;4800,0;;1,17;SEC(CHCl3);PS;0,005;;[Na+].[S-]C#N;0,1;;;;;31,8;;C;;PnPropOx;;;
10.1002/marc.200900843;homo;;linear;CROP;[*]C;[*]O;[*]N(C(=O)CCC)CC[*];1,0;;;;;;;;;4800,0;;1,17;SEC(CHCl3);PS;0,005;;[Na+].[S-]C#N;0,2;;;;;35,9;;C;;PnPropOx;;;
10.1002/marc.200900843;homo;;linear;CROP;[*]C;[*]O;[*]N(C(=O)CCC)CC[*];1,0;;;;;;;;;4800,0;;1,17;SEC(CHCl3);PS;0,005;;[Na+].[S-]C#N;0,3;;;;;39,6;;C;;PnPropOx;;;
10.1002/marc.200900843;homo;;linear;CROP;[*]C;[*]O;[*]N(C(=O)CCC)CC[*];1,0;;;;;;;;;4800,0;;1,17;SEC(CHCl3);PS;0,005;;[Na+].[S-]C#N;0,4;;;;;41,5;;C;;PnPropOx;;;
10.1002/marc.200900843;homo;;linear;CROP;[*]C;[*]O;[*]N(C(=O)CCC)CC[*];1,0;;;;;;;;;4800,0;;1,17;SEC(CHCl3);PS;0,005;;[Na+].[S-]C#N;0,5;;;;;43,3;;C;;PnPropOx;;;
10.1002/marc.200900843;homo;;linear;CROP;[*]C;[*]O;[*]N(C(=O)C(C)C)CC[*];1,0;;;;;;;;;5400,0;;1,05;SEC(CHCl3);PS;0,005;;[Na+].[S-]C#N;0,1;;;;;50,8;;C;;PiPropOx;;;
10.1002/marc.200900843;homo;;linear;CROP;[*]C;[*]O;[*]N(C(=O)C(C)C)CC[*];1,0;;;;;;;;;5400,0;;1,05;SEC(CHCl3);PS;0,005;;[Na+].[S-]C#N;0,2;;;;;55,3;;C;;PiPropOx;;;
10.1002/marc.200900843;homo;;linear;CROP;[*]C;[*]O;[*]N(C(=O)C(C)C)CC[*];1,0;;;;;;;;;5400,0;;1,05;SEC(CHCl3);PS;0,005;;[Na+].[S-]C#N;0,3;;;;;58,1;;C;;PiPropOx;;;
10.1002/marc.200900843;homo;;linear;CROP;[*]C;[*]O;[*]N(C(=O)C(C)C)CC[*];1,0;;;;;;;;;5400,0;;1,05;SEC(CHCl3);PS;0,005;;[Na+].[S-]C#N;0,4;;;;;62,4;;C;;PiPropOx;;;
10.1002/marc.200900843;homo;;linear;CROP;[*]C;[*]O;[*]N(C(=O)C(C)C)CC[*];1,0;;;;;;;;;5400,0;;1,05;SEC(CHCl3);PS;0,005;;[Na+].[S-]C#N;0,5;;;;;65,1;;C;;PiPropOx;;;
10.1002/marc.200900843;homo;;linear;CROP;[*]C;[*]O;[*]N(C(=O)C(C)C)CC[*];1,0;;;;;;;;;5400,0;;1,05;SEC(CHCl3);PS;0,005;;[Na+].[O-]Cl(=O)(=O)=O;0,1;;;;;52,7;;C;;PiPropOx;;;
10.1002/marc.200900843;homo;;linear;CROP;[*]C;[*]O;[*]N(C(=O)C(C)C)CC[*];1,0;;;;;;;;;5400,0;;1,05;SEC(CHCl3);PS;0,005;;[Na+].[O-]Cl(=O)(=O)=O;0,2;;;;;56,3;;C;;PiPropOx;;;
10.1002/marc.200900843;homo;;linear;CROP;[*]C;[*]O;[*]N(C(=O)C(C)C)CC[*];1,0;;;;;;;;;5400,0;;1,05;SEC(CHCl3);PS;0,005;;[Na+].[O-]Cl(=O)(=O)=O;0,3;;;;;58,8;;C;;PiPropOx;;;
10.1002/marc.200900843;homo;;linear;CROP;[*]C;[*]O;[*]N(C(=O)C(C)C)CC[*];1,0;;;;;;;;;5400,0;;1,05;SEC(CHCl3);PS;0,005;;[Na+].[O-]Cl(=O)(=O)=O;0,4;;;;;60,1;;C;;PiPropOx;;;
10.1002/marc.200900843;homo;;linear;CROP;[*]C;[*]O;[*]N(C(=O)C(C)C)CC[*];1,0;;;;;;;;;5400,0;;1,05;SEC(CHCl3);PS;0,005;;[Na+].[O-]Cl(=O)(=O)=O;0,5;;;;;60,3;;C;;PiPropOx;;;
10.1002/marc.200900843;homo;;linear;CROP;[*]C;[*]O;[*]N(C(=O)C(C)C)CC[*];1,0;;;;;;;;;5400,0;;1,05;SEC(CHCl3);PS;0,005;;[Li+].[O-]Cl(=O)(=O)=O;0,1;;;;;50,6;;C;;PiPropOx;;;
10.1002/marc.200900843;homo;;linear;CROP;[*]C;[*]O;[*]N(C(=O)C(C)C)CC[*];1,0;;;;;;;;;5400,0;;1,05;SEC(CHCl3);PS;0,005;;[Li+].[O-]Cl(=O)(=O)=O;0,2;;;;;53,7;;C;;PiPropOx;;;
10.1002/marc.200900843;homo;;linear;CROP;[*]C;[*]O;[*]N(C(=O)C(C)C)CC[*];1,0;;;;;;;;;5400,0;;1,05;SEC(CHCl3);PS;0,005;;[Li+].[O-]Cl(=O)(=O)=O;0,3;;;;;56,6;;C;;PiPropOx;;;
10.1002/marc.200900843;homo;;linear;CROP;[*]C;[*]O;[*]N(C(=O)C(C)C)CC[*];1,0;;;;;;;;;5400,0;;1,05;SEC(CHCl3);PS;0,005;;[Li+].[O-]Cl(=O)(=O)=O;0,4;;;;;57,9;;C;;PiPropOx;;;
10.1002/marc.200900843;homo;;linear;CROP;[*]C;[*]O;[*]N(C(=O)C(C)C)CC[*];1,0;;;;;;;;;5400,0;;1,05;SEC(CHCl3);PS;0,005;;[Li+].[O-]Cl(=O)(=O)=O;0,5;;;;;59,3;;C;;PiPropOx;;;
10.1002/marc.200900843;homo;;linear;CROP;[*]C;[*]O;[*]N(C(=O)C(C)C)CC[*];1,0;;;;;;;;;5400,0;;1,05;SEC(CHCl3);PS;0,005;;[Na+].[I-];0,1;;;;;48,2;;C;;PiPropOx;;;
10.1002/marc.200900843;homo;;linear;CROP;[*]C;[*]O;[*]N(C(=O)C(C)C)CC[*];1,0;;;;;;;;;5400,0;;1,05;SEC(CHCl3);PS;0,005;;[Na+].[I-];0,2;;;;;51,5;;C;;PiPropOx;;;
10.1002/marc.200900843;homo;;linear;CROP;[*]C;[*]O;[*]N(C(=O)C(C)C)CC[*];1,0;;;;;;;;;5400,0;;1,05;SEC(CHCl3);PS;0,005;;[Na+].[I-];0,3;;;;;54,7;;C;;PiPropOx;;;
10.1002/marc.200900843;homo;;linear;CROP;[*]C;[*]O;[*]N(C(=O)C(C)C)CC[*];1,0;;;;;;;;;5400,0;;1,05;SEC(CHCl3);PS;0,005;;[Na+].[I-];0,4;;;;;56,5;;C;;PiPropOx;;;
10.1002/marc.200900843;homo;;linear;CROP;[*]C;[*]O;[*]N(C(=O)C(C)C)CC[*];1,0;;;;;;;;;5400,0;;1,05;SEC(CHCl3);PS;0,005;;[Na+].[I-];0,5;;;;;57,2;;C;;PiPropOx;;;
10.1002/marc.200900843;homo;;linear;CROP;[*]C;[*]O;[*]N(C(=O)C(C)C)CC[*];1,0;;;;;;;;;5400,0;;1,05;SEC(CHCl3);PS;0,005;;[Li+].[I-];0,1;;;;;49,0;;C;;PiPropOx;;;
10.1002/marc.200900843;homo;;linear;CROP;[*]C;[*]O;[*]N(C(=O)C(C)C)CC[*];1,0;;;;;;;;;5400,0;;1,05;SEC(CHCl3);PS;0,005;;[Li+].[I-];0,2;;;;;51,7;;C;;PiPropOx;;;
10.1002/marc.200900843;homo;;linear;CROP;[*]C;[*]O;[*]N(C(=O)C(C)C)CC[*];1,0;;;;;;;;;5400,0;;1,05;SEC(CHCl3);PS;0,005;;[Li+].[I-];0,3;;;;;54,6;;C;;PiPropOx;;;
10.1002/marc.200900843;homo;;linear;CROP;[*]C;[*]O;[*]N(C(=O)C(C)C)CC[*];1,0;;;;;;;;;5400,0;;1,05;SEC(CHCl3);PS;0,005;;[Li+].[I-];0,4;;;;;58,0;;C;;PiPropOx;;;
10.1002/marc.200900843;homo;;linear;CROP;[*]C;[*]O;[*]N(C(=O)C(C)C)CC[*];1,0;;;;;;;;;5400,0;;1,05;SEC(CHCl3);PS;0,005;;[Li+].[I-];0,5;;;;;58,5;;C;;PiPropOx;;;
10.1002/marc.200900843;homo;;linear;CROP;[*]C;[*]O;[*]N(C(=O)C(C)C)CC[*];1,0;;;;;;;;;5400,0;;1,05;SEC(CHCl3);PS;0,005;;[Na+].[Cl-];0,1;;;;;41,8;;C;;PiPropOx;;;
10.1002/marc.200900843;homo;;linear;CROP;[*]C;[*]O;[*]N(C(=O)C(C)C)CC[*];1,0;;;;;;;;;5400,0;;1,05;SEC(CHCl3);PS;0,005;;[Na+].[Cl-];0,2;;;;;40,3;;C;;PiPropOx;;;
10.1002/marc.200900843;homo;;linear;CROP;[*]C;[*]O;[*]N(C(=O)C(C)C)CC[*];1,0;;;;;;;;;5400,0;;1,05;SEC(CHCl3);PS;0,005;;[Na+].[Cl-];0,3;;;;;38,5;;C;;PiPropOx;;;
10.1002/marc.200900843;homo;;linear;CROP;[*]C;[*]O;[*]N(C(=O)C(C)C)CC[*];1,0;;;;;;;;;5400,0;;1,05;SEC(CHCl3);PS;0,005;;[Na+].[Cl-];0,4;;;;;37,6;;C;;PiPropOx;;;
10.1002/marc.200900843;homo;;linear;CROP;[*]C;[*]O;[*]N(C(=O)C(C)C)CC[*];1,0;;;;;;;;;5400,0;;1,05;SEC(CHCl3);PS;0,005;;[Na+].[Cl-];0,5;;;;;36,0;;C;;PiPropOx;;;
10.1002/marc.200900843;homo;;linear;CROP;[*]C;[*]O;[*]N(C(=O)C(C)C)CC[*];1,0;;;;;;;;;5400,0;;1,05;SEC(CHCl3);PS;0,005;;[Na+].[O-]C(=O)C;0,1;;;;;40,4;;C;;PiPropOx;;;
10.1002/marc.200900843;homo;;linear;CROP;[*]C;[*]O;[*]N(C(=O)C(C)C)CC[*];1,0;;;;;;;;;5400,0;;1,05;SEC(CHCl3);PS;0,005;;[Na+].[O-]C(=O)C;0,2;;;;;37,9;;C;;PiPropOx;;;
10.1002/marc.200900843;homo;;linear;CROP;[*]C;[*]O;[*]N(C(=O)C(C)C)CC[*];1,0;;;;;;;;;5400,0;;1,05;SEC(CHCl3);PS;0,005;;[Na+].[O-]C(=O)C;0,3;;;;;35,9;;C;;PiPropOx;;;
10.1002/marc.200900843;homo;;linear;CROP;[*]C;[*]O;[*]N(C(=O)C(C)C)CC[*];1,0;;;;;;;;;5400,0;;1,05;SEC(CHCl3);PS;0,005;;[Na+].[O-]C(=O)C;0,4;;;;;34,2;;C;;PiPropOx;;;
10.1002/marc.200900843;homo;;linear;CROP;[*]C;[*]O;[*]N(C(=O)C(C)C)CC[*];1,0;;;;;;;;;5400,0;;1,05;SEC(CHCl3);PS;0,005;;[Na+].[O-]C(=O)C;0,5;;;;;32,9;;C;;PiPropOx;;;
10.1002/marc.200900843;homo;;linear;CROP;[*]C;[*]O;[*]N(C(=O)C(C)C)CC[*];1,0;;;;;;;;;5400,0;;1,05;SEC(CHCl3);PS;0,005;;[Li+].[O-]C(=O)C;0,1;;;;;40,8;;C;;PiPropOx;;;
10.1002/marc.200900843;homo;;linear;CROP;[*]C;[*]O;[*]N(C(=O)C(C)C)CC[*];1,0;;;;;;;;;5400,0;;1,05;SEC(CHCl3);PS;0,005;;[Li+].[O-]C(=O)C;0,2;;;;;39,1;;C;;PiPropOx;;;
10.1002/marc.200900843;homo;;linear;CROP;[*]C;[*]O;[*]N(C(=O)C(C)C)CC[*];1,0;;;;;;;;;5400,0;;1,05;SEC(CHCl3);PS;0,005;;[Li+].[O-]C(=O)C;0,3;;;;;37,5;;C;;PiPropOx;;;
10.1002/marc.200900843;homo;;linear;CROP;[*]C;[*]O;[*]N(C(=O)C(C)C)CC[*];1,0;;;;;;;;;5400,0;;1,05;SEC(CHCl3);PS;0,005;;[Li+].[O-]C(=O)C;0,4;;;;;37,0;;C;;PiPropOx;;;
10.1002/marc.200900843;homo;;linear;CROP;[*]C;[*]O;[*]N(C(=O)C(C)C)CC[*];1,0;;;;;;;;;5400,0;;1,05;SEC(CHCl3);PS;0,005;;[Li+].[O-]C(=O)C;0,5;;;;;35,0;;C;;PiPropOx;;;
10.1002/marc.200900843;homo;;linear;CROP;[*]C;[*]O;[*]N(C(=O)C(C)C)CC[*];1,0;;;;;;;;;5400,0;;1,05;SEC(CHCl3);PS;0,005;;[Li+].[Li+].[O-]S([O-])(=O)=O;0,1;;;;;36,7;;C;;PiPropOx;;;
10.1002/marc.200900843;homo;;linear;CROP;[*]C;[*]O;[*]N(C(=O)C(C)C)CC[*];1,0;;;;;;;;;5400,0;;1,05;SEC(CHCl3);PS;0,005;;[Li+].[Li+].[O-]S([O-])(=O)=O;0,2;;;;;31,5;;C;;PiPropOx;;;
