Repository: Bizbalt/PFP

A suitable Python envirnoment can be installed via anaconda environment manager with the aid of the requirements or spec-file.

The Runs folder withholds trained models and statistics
The Program files folder contains all that is needed to run or re-run the software

It is adviced to load the program files into the IDE of choice, e.g. Pycharm to 
   view the "Cloudpoint determination.ipynb" jupyternotebook for dataset insights 
 or
   use the neural network via cloudpointprediction.py pythonfile (modes to use or train are set at the end of the file).

The default export path is the users documents path + "jupyter files".

There are two versions of the Dataset.

File: examples/exemplary_SMILES_format_parser/PSMILES_converted_cloud_point_data.csv (part 4 of 5)
reference;polymer_type;polymer_type_style;polymer_architecture;polymerisation_type;SMILES_start_group;SMILES_end_group;SMILES_repeating_unitA;molpercent_repeating_unitA;SMILES_repeating_unitB;molpercent_repeating_unitB;SMILES_repeating_unitC;molpercent_repeating_unitC;SMILES_repeating_unitD;molpercent_repeating_unitD;SMILES_repeating_unitE;molpercent_repeating_unitE;Mn;Mw;PDI;mass_characterisation_method;mass_characterisation_standart;polymer_concentration_mass_conc;polymer_concentration_wpercent;additive1;additive1_concentration_molar;additive1_concentration_weight_percent;additive2;additive2_concentration_molar;additive2_concentration_weight_percent;cloud_point;N/A;def_type;pH;identifier;comment;tacticity;rating
10.1002/marc.200900843;homo;;linear;CROP;[*]C;[*]O;[*]N(C(=O)C(C)C)CC[*];1,0;;;;;;;;;5400,0;;1,05;SEC(CHCl3);PS;0,005;;[Li+].[Li+].[O-]S([O-])(=O)=O;0,3;;;;;26,0;;C;;PiPropOx;;;
10.1002/marc.200900843;homo;;linear;CROP;[*]C;[*]O;[*]N(C(=O)C(C)C)CC[*];1,0;;;;;;;;;5400,0;;1,05;SEC(CHCl3);PS;0,005;;[Na+].[Na+].[O-]S([O-])(=O)=O;0,1;;;;;35,2;;C;;PiPropOx;;;
10.1002/marc.200900843;homo;;linear;CROP;[*]C;[*]O;[*]N(C(=O)C(C)C)CC[*];1,0;;;;;;;;;5400,0;;1,05;SEC(CHCl3);PS;0,005;;[Na+].[Na+].[O-]S([O-])(=O)=O;0,2;;;;;28,6;;C;;PiPropOx;;;
10.1002/marc.200900843;homo;;linear;CROP;[*]C;[*]O;[*]N(C(=O)C(C)C)CC[*];1,0;;;;;;;;;5400,0;;1,05;SEC(CHCl3);PS;0,005;;[Na+].[Na+].[O-]S([O-])(=O)=O;0,3;;;;;21,6;;C;;PiPropOx;;;
10.1002/marc.200900843;homo;;linear;CROP;[*]C;[*]O;[*]N(C(=O)C(C)C)CC[*];1,0;;;;;;;;;5400,0;;1,05;SEC(CHCl3);PS;0,005;;[Na+].[Na+].[O-]S([O-])(=O)=O;0,4;;;;;15,4;;C;;PiPropOx;;;
10.1002/marc.200900843;homo;;linear;CROP;[*]C;[*]O;[*]N(C(=O)C(C)C)CC[*];1,0;;;;;;;;;5400,0;;1,05;SEC(CHCl3);PS;0,005;;[Na+].[Na+].[O-]S([O-])(=O)=O;0,5;;;;;11,1;;C;;PiPropOx;;;
10.1002/marc.200900843;random;;graft;RAFT;[*]C(C#N)(C)(C);[*]SC(=S)c1ccccc1;[*]CC[*](C)(C(=O)[O][N](C(=O)CC)C[CH2][N](C(=O)CC)C[CH2][N](C(=O)CC)C[CH2][N](C(=O)CC)C[CH2][N](C(=O)CC)CC);1,0;;;;;;;;;23658,0;;1,31;SEC(THF);PMMA;0,005;;[Na+].[Na+].[O-]S([O-])(=O)=O;0,1;;;;;48,6;;C;;POEtOxMA;;;
10.1002/marc.200900843;random;;graft;RAFT;[*]C(C#N)(C)(C);[*]SC(=S)c1ccccc1;[*]CC[*](C)(C(=O)[O][N](C(=O)CC)C[CH2][N](C(=O)CC)C[CH2][N](C(=O)CC)C[CH2][N](C(=O)CC)C[CH2][N](C(=O)CC)CC);1,0;;;;;;;;;23658,0;;1,31;SEC(THF);PMMA;0,005;;[Na+].[Na+].[O-]S([O-])(=O)=O;0,2;;;;;42,1;;C;;POEtOxMA;;;
10.1002/marc.200900843;random;;graft;RAFT;[*]C(C#N)(C)(C);[*]SC(=S)c1ccccc1;[*]CC[*](C)(C(=O)[O][N](C(=O)CC)C[CH2][N](C(=O)CC)C[CH2][N](C(=O)CC)C[CH2][N](C(=O)CC)C[CH2][N](C(=O)CC)CC);1,0;;;;;;;;;23658,0;;1,31;SEC(THF);PMMA;0,005;;[Na+].[Na+].[O-]S([O-])(=O)=O;0,3;;;;;36,1;;C;;POEtOxMA;;;
10.1002/marc.200900843;random;;graft;RAFT;[*]C(C#N)(C)(C);[*]SC(=S)c1ccccc1;[*]CC[*](C)(C(=O)[O][N](C(=O)CC)C[CH2][N](C(=O)CC)C[CH2][N](C(=O)CC)C[CH2][N](C(=O)CC)C[CH2][N](C(=O)CC)CC);1,0;;;;;;;;;23658,0;;1,31;SEC(THF);PMMA;0,005;;[Na+].[Na+].[O-]S([O-])(=O)=O;0,4;;;;;23,6;;C;;POEtOxMA;;;
10.1002/marc.200900843;random;;graft;RAFT;[*]C(C#N)(C)(C);[*]SC(=S)c1ccccc1;[*]CC[*](C)(C(=O)[O][N](C(=O)CC)C[CH2][N](C(=O)CC)C[CH2][N](C(=O)CC)C[CH2][N](C(=O)CC)C[CH2][N](C(=O)CC)CC);1,0;;;;;;;;;23658,0;;1,31;SEC(THF);PMMA;0,005;;[Na+].[Na+].[O-]S([O-])(=O)=O;0,5;;;;;16,3;;C;;POEtOxMA;;;
10.1002/marc.200900843;random;;graft;RAFT;[*]C(C#N)(C)(C);[*]SC(=S)c1ccccc1;[*]CC[*](C)(C(=O)[O][N](C(=O)CC)C[CH2][N](C(=O)CC)C[CH2][N](C(=O)CC)C[CH2][N](C(=O)CC)C[CH2][N](C(=O)CC)CC);1,0;;;;;;;;;23658,0;;1,31;SEC(THF);PMMA;0,005;;[Li+].[Li+].[O-]S([O-])(=O)=O;0,1;;;;;66,7;;C;;POEtOxMA;;;
10.1002/marc.200900843;random;;graft;RAFT;[*]C(C#N)(C)(C);[*]SC(=S)c1ccccc1;[*]CC[*](C)(C(=O)[O][N](C(=O)CC)C[CH2][N](C(=O)CC)C[CH2][N](C(=O)CC)C[CH2][N](C(=O)CC)C[CH2][N](C(=O)CC)CC);1,0;;;;;;;;;23658,0;;1,31;SEC(THF);PMMA;0,005;;[Li+].[Li+].[O-]S([O-])(=O)=O;0,2;;;;;55,2;;C;;POEtOxMA;;;
10.1002/marc.200900843;random;;graft;RAFT;[*]C(C#N)(C)(C);[*]SC(=S)c1ccccc1;[*]CC[*](C)(C(=O)[O][N](C(=O)CC)C[CH2][N](C(=O)CC)C[CH2][N](C(=O)CC)C[CH2][N](C(=O)CC)C[CH2][N](C(=O)CC)CC);1,0;;;;;;;;;23658,0;;1,31;SEC(THF);PMMA;0,005;;[Li+].[Li+].[O-]S([O-])(=O)=O;0,3;;;;;47,3;;C;;POEtOxMA;;;
10.1002/marc.200900843;random;;graft;RAFT;[*]C(C#N)(C)(C);[*]SC(=S)c1ccccc1;[*]CC[*](C)(C(=O)[O][N](C(=O)CC)C[CH2][N](C(=O)CC)C[CH2][N](C(=O)CC)C[CH2][N](C(=O)CC)C[CH2][N](C(=O)CC)CC);1,0;;;;;;;;;23658,0;;1,31;SEC(THF);PMMA;0,005;;[Li+].[Li+].[O-]S([O-])(=O)=O;0,4;;;;;29,2;;C;;POEtOxMA;;;
10.1002/marc.200900843;random;;graft;RAFT;[*]C(C#N)(C)(C);[*]SC(=S)c1ccccc1;[*]CC[*](C)(C(=O)[O][N](C(=O)CC)C[CH2][N](C(=O)CC)C[CH2][N](C(=O)CC)C[CH2][N](C(=O)CC)C[CH2][N](C(=O)CC)CC);1,0;;;;;;;;;23658,0;;1,31;SEC(THF);PMMA;0,005;;[Li+].[Li+].[O-]S([O-])(=O)=O;0,5;;;;;30,2;;C;;POEtOxMA;;;
10.1002/marc.200900843;random;;graft;RAFT;[*]C(C#N)(C)(C);[*]SC(=S)c1ccccc1;[*]CC[*](C)(C(=O)[O][N](C(=O)CC)C[CH2][N](C(=O)CC)C[CH2][N](C(=O)CC)C[CH2][N](C(=O)CC)C[CH2][N](C(=O)CC)CC);1,0;;;;;;;;;23658,0;;1,31;SEC(THF);PMMA;0,005;;[Na+].[O-]C(=O)C;0,1;;;;;72,5;;C;;POEtOxMA;;;
10.1002/marc.200900843;random;;graft;RAFT;[*]C(C#N)(C)(C);[*]SC(=S)c1ccccc1;[*]CC[*](C)(C(=O)[O][N](C(=O)CC)C[CH2][N](C(=O)CC)C[CH2][N](C(=O)CC)C[CH2][N](C(=O)CC)C[CH2][N](C(=O)CC)CC);1,0;;;;;;;;;23658,0;;1,31;SEC(THF);PMMA;0,005;;[Na+].[O-]C(=O)C;0,2;;;;;70,7;;C;;POEtOxMA;;;
10.1002/marc.200900843;random;;graft;RAFT;[*]C(C#N)(C)(C);[*]SC(=S)c1ccccc1;[*]CC[*](C)(C(=O)[O][N](C(=O)CC)C[CH2][N](C(=O)CC)C[CH2][N](C(=O)CC)C[CH2][N](C(=O)CC)C[CH2][N](C(=O)CC)CC);1,0;;;;;;;;;23658,0;;1,31;SEC(THF);PMMA;0,005;;[Na+].[O-]C(=O)C;0,3;;;;;64,7;;C;;POEtOxMA;;;
10.1002/marc.200900843;random;;graft;RAFT;[*]C(C#N)(C)(C);[*]SC(=S)c1ccccc1;[*]CC[*](C)(C(=O)[O][N](C(=O)CC)C[CH2][N](C(=O)CC)C[CH2][N](C(=O)CC)C[CH2][N](C(=O)CC)C[CH2][N](C(=O)CC)CC);1,0;;;;;;;;;23658,0;;1,31;SEC(THF);PMMA;0,005;;[Na+].[O-]C(=O)C;0,4;;;;;64,8;;C;;POEtOxMA;;;
10.1002/marc.200900843;random;;graft;RAFT;[*]C(C#N)(C)(C);[*]SC(=S)c1ccccc1;[*]CC[*](C)(C(=O)[O][N](C(=O)CC)C[CH2][N](C(=O)CC)C[CH2][N](C(=O)CC)C[CH2][N](C(=O)CC)C[CH2][N](C(=O)CC)CC);1,0;;;;;;;;;23658,0;;1,31;SEC(THF);PMMA;0,005;;[Na+].[O-]C(=O)C;0,5;;;;;61,4;;C;;POEtOxMA;;;
10.1002/marc.200900843;random;;graft;RAFT;[*]C(C#N)(C)(C);[*]SC(=S)c1ccccc1;[*]CC[*](C)(C(=O)[O][N](C(=O)CC)C[CH2][N](C(=O)CC)C[CH2][N](C(=O)CC)C[CH2][N](C(=O)CC)C[CH2][N](C(=O)CC)CC);1,0;;;;;;;;;23658,0;;1,31;SEC(THF);PMMA;0,005;;[Na+].[Cl-];0,1;;;;;67,9;;C;;POEtOxMA;;;
10.1002/marc.200900843;random;;graft;RAFT;[*]C(C#N)(C)(C);[*]SC(=S)c1ccccc1;[*]CC[*](C)(C(=O)[O][N](C(=O)CC)C[CH2][N](C(=O)CC)C[CH2][N](C(=O)CC)C[CH2][N](C(=O)CC)C[CH2][N](C(=O)CC)CC);1,0;;;;;;;;;23658,0;;1,31;SEC(THF);PMMA;0,005;;[Na+].[Cl-];0,2;;;;;66,0;;C;;POEtOxMA;;;
10.1002/marc.200900843;random;;graft;RAFT;[*]C(C#N)(C)(C);[*]SC(=S)c1ccccc1;[*]CC[*](C)(C(=O)[O][N](C(=O)CC)C[CH2][N](C(=O)CC)C[CH2][N](C(=O)CC)C[CH2][N](C(=O)CC)C[CH2][N](C(=O)CC)CC);1,0;;;;;;;;;23658,0;;1,31;SEC(THF);PMMA;0,005;;[Na+].[Cl-];0,3;;;;;62,5;;C;;POEtOxMA;;;
10.1002/marc.200900843;random;;graft;RAFT;[*]C(C#N)(C)(C);[*]SC(=S)c1ccccc1;[*]CC[*](C)(C(=O)[O][N](C(=O)CC)C[CH2][N](C(=O)CC)C[CH2][N](C(=O)CC)C[CH2][N](C(=O)CC)C[CH2][N](C(=O)CC)CC);1,0;;;;;;;;;23658,0;;1,31;SEC(THF);PMMA;0,005;;[Na+].[Cl-];0,4;;;;;56,6;;C;;POEtOxMA;;;
10.1002/marc.200900843;random;;graft;RAFT;[*]C(C#N)(C)(C);[*]SC(=S)c1ccccc1;[*]CC[*](C)(C(=O)[O][N](C(=O)CC)C[CH2][N](C(=O)CC)C[CH2][N](C(=O)CC)C[CH2][N](C(=O)CC)C[CH2][N](C(=O)CC)CC);1,0;;;;;;;;;23658,0;;1,31;SEC(THF);PMMA;0,005;;[Na+].[Cl-];0,5;;;;;51,4;;C;;POEtOxMA;;;
10.1002/marc.200900843;random;;graft;RAFT;[*]C(C#N)(C)(C);[*]SC(=S)c1ccccc1;[*]CC[*](C)(C(=O)[O][N](C(=O)CC)C[CH2][N](C(=O)CC)C[CH2][N](C(=O)CC)C[CH2][N](C(=O)CC)C[CH2][N](C(=O)CC)CC);1,0;;;;;;;;;23658,0;;1,31;SEC(THF);PMMA;0,005;;[Li+].[O-]C(=O)C;0,1;;;;;72,3;;C;;POEtOxMA;;;
10.1002/marc.200900843;random;;graft;RAFT;[*]C(C#N)(C)(C);[*]SC(=S)c1ccccc1;[*]CC[*](C)(C(=O)[O][N](C(=O)CC)C[CH2][N](C(=O)CC)C[CH2][N](C(=O)CC)C[CH2][N](C(=O)CC)C[CH2][N](C(=O)CC)CC);1,0;;;;;;;;;23658,0;;1,31;SEC(THF);PMMA;0,005;;[Li+].[O-]C(=O)C;0,2;;;;;70,4;;C;;POEtOxMA;;;
10.1002/marc.200900843;random;;graft;RAFT;[*]C(C#N)(C)(C);[*]SC(=S)c1ccccc1;[*]CC[*](C)(C(=O)[O][N](C(=O)CC)C[CH2][N](C(=O)CC)C[CH2][N](C(=O)CC)C[CH2][N](C(=O)CC)C[CH2][N](C(=O)CC)CC);1,0;;;;;;;;;23658,0;;1,31;SEC(THF);PMMA;0,005;;[Li+].[O-]C(=O)C;0,3;;;;;67,8;;C;;POEtOxMA;;;
10.1002/marc.200900843;random;;graft;RAFT;[*]C(C#N)(C)(C);[*]SC(=S)c1ccccc1;[*]CC[*](C)(C(=O)[O][N](C(=O)CC)C[CH2][N](C(=O)CC)C[CH2][N](C(=O)CC)C[CH2][N](C(=O)CC)C[CH2][N](C(=O)CC)CC);1,0;;;;;;;;;23658,0;;1,31;SEC(THF);PMMA;0,005;;[Li+].[O-]C(=O)C;0,4;;;;;62,9;;C;;POEtOxMA;;;
10.1002/marc.200900843;random;;graft;RAFT;[*]C(C#N)(C)(C);[*]SC(=S)c1ccccc1;[*]CC[*](C)(C(=O)[O][N](C(=O)CC)C[CH2][N](C(=O)CC)C[CH2][N](C(=O)CC)C[CH2][N](C(=O)CC)C[CH2][N](C(=O)CC)CC);1,0;;;;;;;;;23658,0;;1,31;SEC(THF);PMMA;0,005;;[Li+].[O-]C(=O)C;0,5;;;;;57,1;;C;;POEtOxMA;;;
10.1002/marc.200900843;random;;graft;RAFT;[*]C(C#N)(C)(C);[*]SC(=S)c1ccccc1;[*]CC[*](C)(C(=O)[O][N](C(=O)CC)C[CH2][N](C(=O)CC)C[CH2][N](C(=O)CC)C[CH2][N](C(=O)CC)C[CH2][N](C(=O)CC)CC);1,0;;;;;;;;;23658,0;;1,31;SEC(THF);PMMA;0,005;;[Li+].[I-];0,1;;;;;94,1;;C;;POEtOxMA;;;
10.1002/marc.200900843;random;;graft;RAFT;[*]C(C#N)(C)(C);[*]SC(=S)c1ccccc1;[*]CC[*](C)(C(=O)[O][N](C(=O)CC)C[CH2][N](C(=O)CC)C[CH2][N](C(=O)CC)C[CH2][N](C(=O)CC)C[CH2][N](C(=O)CC)CC);1,0;;;;;;;;;23658,0;;1,31;SEC(THF);PMMA;0,005;;[Li+].[I-];0,2;;;;;95,4;;C;;POEtOxMA;;;
10.1002/marc.200900843;random;;graft;RAFT;[*]C(C#N)(C)(C);[*]SC(=S)c1ccccc1;[*]CC[*](C)(C(=O)[O][N](C(=O)CC)C[CH2][N](C(=O)CC)C[CH2][N](C(=O)CC)C[CH2][N](C(=O)CC)C[CH2][N](C(=O)CC)CC);1,0;;;;;;;;;23658,0;;1,31;SEC(THF);PMMA;0,005;;[Li+].[I-];0,3;;;;;102,3;;C;;POEtOxMA;;;
10.1002/marc.200900843;random;;graft;RAFT;[*]C(C#N)(C)(C);[*]SC(=S)c1ccccc1;[*]CC[*](C)(C(=O)[O][N](C(=O)CC)C[CH2][N](C(=O)CC)C[CH2][N](C(=O)CC)C[CH2][N](C(=O)CC)C[CH2][N](C(=O)CC)CC);1,0;;;;;;;;;23658,0;;1,31;SEC(THF);PMMA;0,005;;[Na+].[I-];0,1;;;;;89,4;;C;;POEtOxMA;;;
10.1002/marc.200900843;random;;graft;RAFT;[*]C(C#N)(C)(C);[*]SC(=S)c1ccccc1;[*]CC[*](C)(C(=O)[O][N](C(=O)CC)C[CH2][N](C(=O)CC)C[CH2][N](C(=O)CC)C[CH2][N](C(=O)CC)C[CH2][N](C(=O)CC)CC);1,0;;;;;;;;;23658,0;;1,31;SEC(THF);PMMA;0,005;;[Na+].[I-];0,2;;;;;94,4;;C;;POEtOxMA;;;
10.1002/marc.200900843;random;;graft;RAFT;[*]C(C#N)(C)(C);[*]SC(=S)c1ccccc1;[*]CC[*](C)(C(=O)[O][N](C(=O)CC)C[CH2][N](C(=O)CC)C[CH2][N](C(=O)CC)C[CH2][N](C(=O)CC)C[CH2][N](C(=O)CC)CC);1,0;;;;;;;;;23658,0;;1,31;SEC(THF);PMMA;0,005;;[Na+].[I-];0,3;;;;;102,7;;C;;POEtOxMA;;;
10.1002/marc.200900843;random;;graft;RAFT;[*]C(C#N)(C)(C);[*]SC(=S)c1ccccc1;[*]CC[*](C)(C(=O)[O][N](C(=O)CC)C[CH2][N](C(=O)CC)C[CH2][N](C(=O)CC)C[CH2][N](C(=O)CC)C[CH2][N](C(=O)CC)CC);1,0;;;;;;;;;23658,0;;1,31;SEC(THF);PMMA;0,005;;[Li+].[O-]Cl(=O)(=O)=O;0,1;;;;;102,6;;C;;POEtOxMA;;;
10.1002/marc.200900843;random;;graft;RAFT;[*]C(C#N)(C)(C);[*]SC(=S)c1ccccc1;[*]CC[*](C)(C(=O)[O][N](C(=O)CC)C[CH2][N](C(=O)CC)C[CH2][N](C(=O)CC)C[CH2][N](C(=O)CC)C[CH2][N](C(=O)CC)CC);1,0;;;;;;;;;23658,0;;1,31;SEC(THF);PMMA;0,005;;[Na+].[O-]Cl(=O)(=O)=O;0,1;;;;;105,0;;C;;POEtOxMA;;;
10.1002/pola.1992.080301115 ;homo;;linear;LCP;C[*]C;[*]C;[*]CC[*](OCCOC);1,0;;;;;;;;;5369,0;;1,11;SEC(CHCl3);PS;;0,001;;;;;;;78,03;;C;;MOVE;;;
10.1002/pola.1992.080301115 ;homo;;linear;LCP;C[*]C;[*]C;[*]CC[*](OCCOC);1,0;;;;;;;;;9347,0;;1,11;SEC(CHCl3);PS;;0,001;;;;;;;77,45;;C;;MOVE;;;
10.1002/pola.1992.080301115 ;homo;;linear;LCP;C[*]C;[*]C;[*]CC[*](OCCOC);1,0;;;;;;;;;18097,0;;1,11;SEC(CHCl3);PS;;0,001;;;;;;;75,54;;C;;MOVE;;;
10.1002/pola.1992.080301115 ;homo;;linear;LCP;C[*]C;[*]C;[*]CC[*](OCCOC);1,0;;;;;;;;;23267,0;;1,11;SEC(CHCl3);PS;;0,001;;;;;;;72,7;;C;;MOVE;;;
10.1002/pola.1992.080301115 ;homo;;linear;LCP;C[*]C;[*]C;[*]CC[*](OCCOC);1,0;;;;;;;;;38580,0;;1,11;SEC(CHCl3);PS;;0,001;;;;;;;72,01;;C;;MOVE;;;
10.1002/pola.1992.080301115 ;homo;;linear;LCP;C[*]C;[*]C;[*]CC[*](OCCOC);1,0;;;;;;;;;50710,0;;1,11;SEC(CHCl3);PS;;0,001;;;;;;;71,66;;C;;MOVE;;;
10.1002/pola.1992.080301115 ;homo;;linear;LCP;C[*]C;[*]C;[*]CC[*](OCCOC);1,0;;;;;;;;;68608,0;;1,11;SEC(CHCl3);PS;;0,001;;;;;;;70,73;;C;;MOVE;;;
10.1002/pola.1992.080301115 ;homo;;linear;LCP;C[*]C;[*]C;[*]CC[*](OCCOC);1,0;;;;;;;;;5170,0;;1,11;SEC(CHCl3);PS;;0,1;;;;;;;68,53;;C;;MOVE;;;
10.1002/pola.1992.080301115 ;homo;;linear;LCP;C[*]C;[*]C;[*]CC[*](OCCOC);1,0;;;;;;;;;9347,0;;1,11;SEC(CHCl3);PS;;0,1;;;;;;;68,65;;C;;MOVE;;;
10.1002/pola.1992.080301115 ;homo;;linear;LCP;C[*]C;[*]C;[*]CC[*](OCCOC);1,0;;;;;;;;;18097,0;;1,11;SEC(CHCl3);PS;;0,1;;;;;;;68,01;;C;;MOVE;;;
10.1002/pola.1992.080301115 ;homo;;linear;LCP;C[*]C;[*]C;[*]CC[*](OCCOC);1,0;;;;;;;;;23068,0;;1,11;SEC(CHCl3);PS;;0,1;;;;;;;68,71;;C;;MOVE;;;
10.1002/pola.1992.080301115 ;homo;;linear;LCP;C[*]C;[*]C;[*]CC[*](OCCOC);1,0;;;;;;;;;38381,0;;1,11;SEC(CHCl3);PS;;0,1;;;;;;;68,01;;C;;MOVE;;;
10.1002/pola.1992.080301115 ;homo;;linear;LCP;C[*]C;[*]C;[*]CC[*](OCCOC);1,0;;;;;;;;;50511,0;;1,11;SEC(CHCl3);PS;;0,1;;;;;;;67,95;;C;;MOVE;;;
10.1002/pola.1992.080301115 ;homo;;linear;LCP;C[*]C;[*]C;[*]CC[*](OCCOC);1,0;;;;;;;;;68807,0;;1,11;SEC(CHCl3);PS;;0,1;;;;;;;66,97;;C;;MOVE;;;
10.1002/pola.1992.080301115 ;homo;;linear;LCP;C[*]C;[*]C;[*]CC[*](OCCOC);1,0;;;;;;;;;5369,0;;1,11;SEC(CHCl3);PS;;0,01;;;;;;;73,63;;C;;MOVE;;;
10.1002/pola.1992.080301115 ;homo;;linear;LCP;C[*]C;[*]C;[*]CC[*](OCCOC);1,0;;;;;;;;;9148,0;;1,11;SEC(CHCl3);PS;;0,01;;;;;;;73,98;;C;;MOVE;;;
10.1002/pola.1992.080301115 ;homo;;linear;LCP;C[*]C;[*]C;[*]CC[*](OCCOC);1,0;;;;;;;;;18097,0;;1,11;SEC(CHCl3);PS;;0,01;;;;;;;71,54;;C;;MOVE;;;
10.1002/pola.1992.080301115 ;homo;;linear;LCP;C[*]C;[*]C;[*]CC[*](OCCOC);1,0;;;;;;;;;38182,0;;1,11;SEC(CHCl3);PS;;0,01;;;;;;;69,52;;C;;MOVE;;;
10.1002/pola.1992.080301115 ;homo;;linear;LCP;C[*]C;[*]C;[*]CC[*](OCCOC);1,0;;;;;;;;;50313,0;;1,11;SEC(CHCl3);PS;;0,01;;;;;;;69,05;;C;;MOVE;;;
10.1002/pola.1992.080301115 ;homo;;linear;LCP;C[*]C;[*]C;[*]CC[*](OCCOC);1,0;;;;;;;;;68608,0;;1,11;SEC(CHCl3);PS;;0,01;;;;;;;69,05;;C;;MOVE;;;
10.1002/pola.1992.080301115 ;homo;;linear;LCP;C[*]C;[*]C;[*]CC[*](OCCOCC);1,0;;;;;;;;;20000,0;;1,2;SEC(CHCl3);PS;;0,01;;;;;;;20,39;;C;;MOVE;;;
10.1002/pola.1992.080301115 ;homo;;linear;LCP;C[*]C;[*]C;[*]CC[*](OCCOCCOCC);1,0;;;;;;;;;20000,0;;1,2;SEC(CHCl3);PS;;0,01;;;;;;;45,28;;C;;MOVE;;;
10.1002/pola.1992.080301115 ;homo;;linear;LCP;C[*]C;[*]C;[*]CC[*](OCCOCCOCCOCCOCC);1,0;;;;;;;;;20000,0;;1,2;SEC(CHCl3);PS;;0,01;;;;;;;59,44;;C;;MOVE;;;
10.1002/pola.1992.080301115 ;homo;;linear;LCP;C[*]C;[*]C;[*]CC[*](OC);1,0;;;;;;;;;20000,0;;1,2;SEC(CHCl3);PS;;0,01;;;;;;;30,04;;C;;MOVE;;;
10.1002/pola.1992.080301115 ;homo;;linear;LCP;C[*]C;[*]C;[*]CC[*](OCCOC);1,0;;;;;;;;;20000,0;;1,2;SEC(CHCl3);PS;;0,01;;;;;;;70,39;;C;;MOVE;;;
10.1002/pola.1992.080301115 ;homo;;linear;LCP;C[*]C;[*]C;[*]CC[*](OCCOCCOC);1,0;;;;;;;;;20000,0;;1,2;SEC(CHCl3);PS;;0,01;;;;;;;81,76;;C;;MOVE;;;
10.1002/pola.1992.080301115 ;homo;;linear;LCP;C[*]C;[*]C;[*]CC[*](OCCOCCOCCOCCOC);1,0;;;;;;;;;20000,0;;1,2;SEC(CHCl3);PS;;0,01;;;;;;;99,14;;C;;MOVE;;;
10.1021/ma0347971 ;homo;;linear;AP;[*]C(c1ccccc1)(c2ccccc2);[*];[*]CC[*](C)(C(=O)OCCOCCOC);1,0;;;;;;;;;17000,0;;1,09;SEC(THF);PMMA;;0,002;;;;;;;28,36;;C;;poly(2)Ph2CHK;;syndiotactic;
10.1021/ma0347971 ;homo;;linear;AP;[*]C(c1ccccc1)(c2ccccc2);[*];[*]CC[*](C)(C(=O)OCCOCCOCCOC);1,0;;;;;;;;;16000,0;;1,05;SEC(THF);PMMA;;0,002;;;;;;;59,87;;C;;poly(3)Ph2CHK;;syndiotactic;
10.1021/ma0347971 ;homo;;linear;AP;[*]C(c1ccccc1)(c2ccccc2);[*];[*]CC[*](C)(C(=O)OCCOC);1,0;;;;;;;;;14000,0;;1,04;SEC(THF);PMMA;;0,002;;;;;;;;insol;C;;poly(1)Ph2CHK;;syndiotactic;
10.1021/ma0347971 ;block;;linear;AP;[*]C(c1ccccc1)(c2ccccc2);[*];[*]CC[*](C)(C(=O)OCCOCCOCCOC);0,51;[*]CC[*](C)(C(=O)OCCOCCOC);0,49;;;;;;;15000,0;;1,04;SEC(THF);PMMA;;0,002;;;;;;;44,0;;C;;poly(2)-block-poly(3);;syndiotactic;rough estimation
10.1021/ma0347971 ;homo;;linear;AP;CCC(C)C[*]C(c1ccccc1)(c2ccccc2);[*];[*]CC[*](C)(C(=O)OCCOCCOC);1,0;;;;;;;;;37000,0;;1,08;SEC(THF);PMMA;;0,002;;;;;;;25,9;;C;;poly(2)DMPLi;;syndiotactic;
10.1021/ma0347971 ;homo;;linear;AP;CCC(C)C[*]C(c1ccccc1)(c2ccccc2);[*];[*]CC[*](C)(C(=O)OCCOCCOC);1,0;;;;;;;;;21000,0;;1,04;SEC(THF);PMMA;;0,002;;;;;;;26,51;;C;;poly(2)DMPLi;;syndiotactic;
10.1021/ma0347971 ;homo;;linear;AP;CCC(C)C[*]C(c1ccccc1)(c2ccccc2);[*];[*]CC[*](C)(C(=O)OCCOCCOC);1,0;;;;;;;;;13000,0;;1,05;SEC(THF);PMMA;;0,002;;;;;;;27,25;;C;;poly(2)DMPLi;;syndiotactic;
10.1021/ma0347971 ;homo;;linear;AP;[*]C(c1ccccc1)(c2ccccc2);[*];[*]CC[*](C)(C(=O)OCCOCCOCCOC);1,0;;;;;;;;;37000,0;;1,03;SEC(THF);PMMA;;0,002;;;;;;;48,98;;C;;poly(3)Ph2CHK;;syndiotactic;
10.1021/ma0347971 ;homo;;linear;AP;[*]C(c1ccccc1)(c2ccccc2);[*];[*]CC[*](C)(C(=O)OCCOCCOCCOC);1,0;;;;;;;;;16000,0;;1,05;SEC(THF);PMMA;;0,002;;;;;;;51,44;;C;;poly(3)Ph2CHK;;syndiotactic;
10.1021/ma0347971 ;homo;;linear;AP;[*]C(c1ccccc1)(c2ccccc2);[*];[*]CC[*](C)(C(=O)OCCOCCOCCOC);1,0;;;;;;;;;6700,0;;1,09;SEC(THF);PMMA;;0,002;;;;;;;52,85;;C;;poly(3)Ph2CHK;;syndiotactic;
10.1021/ma702828n;homo;;linear;AP;[*]C(c1ccccc1)(c2ccccc2);[*];[*]CC[*](C)(C(=O)OCCOC);1,0;;;;;;;;;14000,0;;1,04;SEC(THF);PMMA;;0,002;;;;;;;26,0;;C;;M1;;;
10.1021/ma702828n;homo;;linear;AP;[*]C(c1ccccc1)(c2ccccc2);[*];[*]CC[*](C)(C(=O)OCCOCCOC);1,0;;;;;;;;;17000,0;;1,09;SEC(THF);PMMA;;0,002;;;;;;;37,0;;C;;M2;;;
10.1021/ma702828n;homo;;linear;AP;[*]C(c1ccccc1)(c2ccccc2);[*];[*]CC[*](C)(C(=O)OCCOCCOCCOC);1,0;;;;;;;;;16000,0;;1,05;SEC(THF);PMMA;;0,002;;;;;;;52,0;;C;;M3;;;
10.1021/ma702828n;homo;;linear;AP;[*]C(c1ccccc1)(c2ccccc2);[*];[*]CC[*](C)(C(=O)OCCOCCOCCOCCOC);1,0;;;;;;;;;18000,0;;1,09;SEC(THF);PMMA;;0,002;;;;;;;68,0;;C;;M4;;;
10.1021/ma702828n;homo;;linear;AP;[*]C(c1ccccc1)(c2ccccc2);[*];[*]CC[*](C)(C(=O)OCCOCC);1,0;;;;;;;;;12000,0;;1,03;SEC(THF);PMMA;;0,002;;;;;;;4,0;;C;;E1;;;
10.1021/ma702828n;homo;;linear;AP;[*]C(c1ccccc1)(c2ccccc2);[*];[*]CC[*](C)(C(=O)OCCOCCOCC);1,0;;;;;;;;;17000,0;;1,04;SEC(THF);PMMA;;0,002;;;;;;;15,0;;C;;E2;;;
10.1021/ma702828n;homo;;linear;AP;[*]C(c1ccccc1)(c2ccccc2);[*];[*]CC[*](C)(C(=O)OCCOCCOCCOCC);1,0;;;;;;;;;11000,0;;1,04;SEC(THF);PMMA;;0,002;;;;;;;27,0;;C;;E3;;;
10.1021/ma702828n;homo;;linear;AP;[*]C(c1ccccc1)(c2ccccc2);[*];[*]CC[*](C)(C(=O)OCCOCCOCCOCCOCC);1,0;;;;;;;;;8900,0;;1,07;SEC(THF);PMMA;;0,002;;;;;;;42,0;;C;;E4;;;
10.1021/ma702828n;block;;linear;AP;[*]C(c1ccccc1)(c2ccccc2);[*];[*]CC[*](C)(C(=O)OCCOCCOC);0,56;[*]CC[*](C)(C(=O)OCCOCCOCCOC);0,44;;;;;;;13000,0;;1,04;SEC(THF);PMMA;;0,002;;;;;;;37,0;;C;;M2 M3;;;
10.1021/ma702828n;block;;linear;AP;[*]C(c1ccccc1)(c2ccccc2);[*];[*]CC[*](C)(C(=O)OCCOCCOCC);0,54;[*]CC[*](C)(C(=O)OCCOCCOCCOCC);0,46;;;;;;;12000,0;;1,01;SEC(THF);PMMA;;0,002;;;;;;;15,0;;C;;E2 E3;;;
10.1016/j.polymer.2005.03.101;homo;;linear;RAFT;[*]C(C)(C)(C(=N)N);[*]SC(=S)c1ccccc1;[*]CC[*](C(=O)OCCOCCOCCOCCOCCOCCOCCOCCOCCOCCOCCOCCOCCOCCOCCOCCOCCOCCOCCOCCOC);1,0;;;;;;;;;15000,0;;1,08;SEC(THF);PS;;0,01;;;;;;;83,0;;B;;polyM3;aggregates disaggregate at 70 °C;;
10.1016/j.polymer.2005.03.101;block;;linear;RAFT;[*]C(C)(C)(C(=N)N);[*]SC(=S)c1ccccc1;[*]CC[*](C(=O)OCCOCCOCCOCCOCCOCCOCCOCCOCCOCCOCCOCCOCCOCCOCCOCCOCCOCCOCCOCCOC);0,54;[*]CC[*](C(=O)OCCCC);0,46;;;;;;;77000,0;;1,1;SEC(THF);PS;;0,01;;;;;;;93,0;;B;;polyM3-block-polyM1;aggregates disaggregate at 70 °C;;
10.1016/j.polymer.2005.03.101;homo;;linear;RAFT;[*]C(C)(C)(C#N);[*]SC(=S)c1ccccc1;[*]CC[*](C(=O)N1CCCC1);1,0;;;;;;;;;15000,0;;;eTit;;;0,01;;;;;;;51,0;;B;;polyM5;aggregates disaggregate at 70 °C;;
10.1016/j.polymer.2005.03.101;block;;linear;RAFT;[*]C(C)(C)(C#N);[*]SC(=S)c1ccccc1;[*]CC[*](C(=O)OCCCC);0,374;[*]CC[*](C(=O)N1CCCC1);0,626;;;;;;;27000,0;;1,2;SEC(NMP;PS;;0,01;;;;;;;46,0;;B;;polyM1-block-M5;aggregates disaggregate at 70 °C;;
10.1016/j.polymer.2005.03.101;block;;linear;RAFT;[*]C(C)(C)(C#N);[*]SC(=S)c1ccccc1;[*]CC[*](C(=O)N1CCCC1);0,432;[*]CC[*](C(=O)N(C)C);0,568;;;;;;;37000,0;;;HNMR+EA;;;0,003;;;;;;;61,0;;B;;polyM5-block-polyM4;aggregates disaggregate at 70 °C;;
10.1016/j.polymer.2005.03.101;homo;;linear;RAFT;[*]C(C)(C)(C#N);[*]SC(=S)c1ccccc1;[*]CC[*](C(=O)NC(C)C);1,0;;;;;;;;;10000,0;;;eTit;;;0,003;;;;;;;30,0;;B;;polyM6;aggregates disaggregate at 70 °C;;
10.1016/j.polymer.2005.03.101;block;;linear;RAFT;[*]C(C)(C)(C#N);[*]SC(=S)c1ccccc1;[*]CC[*](C(=O)NC(C)C);0,322;[*]CC[*](C(=O)N1CCCC1);0,678;;;;;;;43000,0;;;HNMR+EA;;;0,003;;;;;;;41,0;;B;;polyM6-block-polyM5;aggregates disaggregate at 70 °C;;
10.1002/pi.4990260208;homo;;linear;AP;OS(O)(O)[*]O;[*]OS(O)(O)O;[*]CC[*](C)(C(=O)OCC[N+](C)(C)CCCS(=O)(=O)[O-]);1,0;;;;;;;;;190000,0;215000,0;;LS(TFE);;;0,003;[Na+].[Cl-];0,05;;;;;17,9;;;;PSPE;takes volume percent ;;not comparable density of polymer
10.1002/pi.4990260208;homo;;linear;AP;OS(O)(O)[*]O;[*]OS(O)(O)O;[*]CC[*](C)(C(=O)OCC[N+](C)(C)CCCS(=O)(=O)[O-]);1,0;;;;;;;;;190000,0;215000,0;;LS(TFE);;;0,021;[Na+].[Cl-];1,05;;;;;20,93;;;;PSPE;takes volume percent ;;not comparable density of polymer
10.1002/pi.4990260208;homo;;linear;AP;OS(O)(O)[*]O;[*]OS(O)(O)O;[*]CC[*](C)(C(=O)OCC[N+](C)(C)CCCS(=O)(=O)[O-]);1,0;;;;;;;;;190000,0;215000,0;;LS(TFE);;;0,028;[Na+].[Cl-];2,05;;;;;21,43;;;;PSPE;takes volume percent ;;not comparable density of polymer
10.1002/pi.4990260208;homo;;linear;AP;OS(O)(O)[*]O;[*]OS(O)(O)O;[*]CC[*](C)(C(=O)OCC[N+](C)(C)CCCS(=O)(=O)[O-]);1,0;;;;;;;;;190000,0;215000,0;;LS(TFE);;;0,042;[Na+].[Cl-];3,05;;;;;21,89;;;;PSPE;takes volume percent ;;not comparable density of polymer
10.1002/pi.4990260208;homo;;linear;AP;OS(O)(O)[*]O;[*]OS(O)(O)O;[*]CC[*](C)(C(=O)OCC[N+](C)(C)CCCS(=O)(=O)[O-]);1,0;;;;;;;;;190000,0;215000,0;;LS(TFE);;;0,052;[Na+].[Cl-];4,05;;;;;21,89;;;;PSPE;takes volume percent ;;not comparable density of polymer
10.1002/pi.4990260208;homo;;linear;AP;OS(O)(O)[*]O;[*]OS(O)(O)O;[*]CC[*](C)(C(=O)OCC[N+](C)(C)CCCS(=O)(=O)[O-]);1,0;;;;;;;;;190000,0;215000,0;;LS(TFE);;;0,066;[Na+].[Cl-];5,05;;;;;21,35;;;;PSPE;takes volume percent ;;not comparable density of polymer
10.1002/pi.4990260208;homo;;linear;AP;OS(O)(O)[*]O;[*]OS(O)(O)O;[*]CC[*](C)(C(=O)OCC[N+](C)(C)CCCS(=O)(=O)[O-]);1,0;;;;;;;;;475000,0;620000,0;;LS(TFE);;;0,002;[Na+].[Cl-];6,05;;;;;22,94;;;;PSPE;takes volume percent ;;not comparable density of polymer
10.1002/pi.4990260208;homo;;linear;AP;OS(O)(O)[*]O;[*]OS(O)(O)O;[*]CC[*](C)(C(=O)OCC[N+](C)(C)CCCS(=O)(=O)[O-]);1,0;;;;;;;;;475000,0;620000,0;;LS(TFE);;;0,014;[Na+].[Cl-];7,05;;;;;26,35;;;;PSPE;takes volume percent ;;not comparable density of polymer
10.1002/pi.4990260208;homo;;linear;AP;OS(O)(O)[*]O;[*]OS(O)(O)O;[*]CC[*](C)(C(=O)OCC[N+](C)(C)CCCS(=O)(=O)[O-]);1,0;;;;;;;;;475000,0;620000,0;;LS(TFE);;;0,019;[Na+].[Cl-];8,05;;;;;27,44;;;;PSPE;takes volume percent ;;not comparable density of polymer
10.1002/pi.4990260208;homo;;linear;AP;OS(O)(O)[*]O;[*]OS(O)(O)O;[*]CC[*](C)(C(=O)OCC[N+](C)(C)CCCS(=O)(=O)[O-]);1,0;;;;;;;;;475000,0;620000,0;;LS(TFE);;;0,027;[Na+].[Cl-];9,05;;;;;27,9;;;;PSPE;takes volume percent ;;not comparable density of polymer
10.1002/pi.4990260208;homo;;linear;AP;OS(O)(O)[*]O;[*]OS(O)(O)O;[*]CC[*](C)(C(=O)OCC[N+](C)(C)CCCS(=O)(=O)[O-]);1,0;;;;;;;;;475000,0;620000,0;;LS(TFE);;;0,039;[Na+].[Cl-];10,05;;;;;27,35;;;;PSPE;takes volume percent ;;not comparable density of polymer
10.1002/pi.4990260208;homo;;linear;AP;OS(O)(O)[*]O;[*]OS(O)(O)O;[*]CC[*](C)(C(=O)OCC[N+](C)(C)CCCS(=O)(=O)[O-]);1,0;;;;;;;;;475000,0;620000,0;;LS(TFE);;;0,054;[Na+].[Cl-];11,05;;;;;26,43;;;;PSPE;takes volume percent ;;not comparable density of polymer
10.1002/pi.4990260208;homo;;linear;AP;OS(O)(O)[*]O;[*]OS(O)(O)O;[*]CC[*](C)(C(=O)OCC[N+](C)(C)CCCS(=O)(=O)[O-]);1,0;;;;;;;;;845000,0;1090000,0;;LS(TFE);;;0,002;[Na+].[Cl-];12,05;;;;;23,91;;;;PSPE;takes volume percent ;;not comparable density of polymer
10.1002/pi.4990260208;homo;;linear;AP;OS(O)(O)[*]O;[*]OS(O)(O)O;[*]CC[*](C)(C(=O)OCC[N+](C)(C)CCCS(=O)(=O)[O-]);1,0;;;;;;;;;845000,0;1090000,0;;LS(TFE);;;0,01;[Na+].[Cl-];13,05;;;;;28,87;;;;PSPE;takes volume percent ;;not comparable density of polymer
10.1002/pi.4990260208;homo;;linear;AP;OS(O)(O)[*]O;[*]OS(O)(O)O;[*]CC[*](C)(C(=O)OCC[N+](C)(C)CCCS(=O)(=O)[O-]);1,0;;;;;;;;;845000,0;1090000,0;;LS(TFE);;;0,015;[Na+].[Cl-];14,05;;;;;29,88;;;;PSPE;takes volume percent ;;not comparable density of polymer
10.1002/pi.4990260208;homo;;linear;AP;OS(O)(O)[*]O;[*]OS(O)(O)O;[*]CC[*](C)(C(=O)OCC[N+](C)(C)CCCS(=O)(=O)[O-]);1,0;;;;;;;;;845000,0;1090000,0;;LS(TFE);;;0,025;[Na+].[Cl-];15,05;;;;;29,92;;;;PSPE;takes volume percent ;;not comparable density of polymer
10.1002/pi.4990260208;homo;;linear;AP;OS(O)(O)[*]O;[*]OS(O)(O)O;[*]CC[*](C)(C(=O)OCC[N+](C)(C)CCCS(=O)(=O)[O-]);1,0;;;;;;;;;845000,0;1090000,0;;LS(TFE);;;0,035;[Na+].[Cl-];16,05;;;;;29,37;;;;PSPE;takes volume percent ;;not comparable density of polymer
10.1002/pi.4990260208;homo;;linear;AP;OS(O)(O)[*]O;[*]OS(O)(O)O;[*]CC[*](C)(C(=O)OCC[N+](C)(C)CCCS(=O)(=O)[O-]);1,0;;;;;;;;;845000,0;1090000,0;;LS(TFE);;;0,059;[Na+].[Cl-];17,05;;;;;27,86;;;;PSPE;takes volume percent ;;not comparable density of polymer
10.1002/pi.4990260208;homo;;linear;AP;OS(O)(O)[*]O;[*]OS(O)(O)O;[*]CC[*](C)(C(=O)OCC[N+](C)(C)CCCS(=O)(=O)[O-]);1,0;;;;;;;;;1090000,0;1520000,0;;LS(TFE);;;0,001;[Na+].[Cl-];18,05;;;;;24,92;;;;PSPE;takes volume percent ;;not comparable density of polymer
10.1002/pi.4990260208;homo;;linear;AP;OS(O)(O)[*]O;[*]OS(O)(O)O;[*]CC[*](C)(C(=O)OCC[N+](C)(C)CCCS(=O)(=O)[O-]);1,0;;;;;;;;;1090000,0;1520000,0;;LS(TFE);;;0,012;[Na+].[Cl-];19,05;;;;;29,96;;;;PSPE;takes volume percent ;;not comparable density of polymer
10.1002/pi.4990260208;homo;;linear;AP;OS(O)(O)[*]O;[*]OS(O)(O)O;[*]CC[*](C)(C(=O)OCC[N+](C)(C)CCCS(=O)(=O)[O-]);1,0;;;;;;;;;1090000,0;1520000,0;;LS(TFE);;;0,025;[Na+].[Cl-];20,05;;;;;30,46;;;;PSPE;takes volume percent ;;not comparable density of polymer
10.1002/pi.4990260208;homo;;linear;AP;OS(O)(O)[*]O;[*]OS(O)(O)O;[*]CC[*](C)(C(=O)OCC[N+](C)(C)CCCS(=O)(=O)[O-]);1,0;;;;;;;;;1090000,0;1520000,0;;LS(TFE);;;0,035;[Na+].[Cl-];21,05;;;;;29,96;;;;PSPE;takes volume percent ;;not comparable density of polymer
10.1002/pi.4990260208;homo;;linear;AP;OS(O)(O)[*]O;[*]OS(O)(O)O;[*]CC[*](C)(C(=O)OCC[N+](C)(C)CCCS(=O)(=O)[O-]);1,0;;;;;;;;;1090000,0;1520000,0;;LS(TFE);;;0,049;[Na+].[Cl-];22,05;;;;;28,87;;;;PSPE;takes volume percent ;;not comparable density of polymer
10.1002/pi.4990260208;homo;;linear;AP;OS(O)(O)[*]O;[*]OS(O)(O)O;[*]CC[*](C)(C(=O)OCC[N+](C)(C)CCCS(=O)(=O)[O-]);1,0;;;;;;;;;1780000,0;2070000,0;;LS(TFE);;;0,0;[Na+].[Cl-];23,05;;;;;24,96;;;;PSPE;takes volume percent ;;not comparable density of polymer
10.1002/pi.4990260208;homo;;linear;AP;OS(O)(O)[*]O;[*]OS(O)(O)O;[*]CC[*](C)(C(=O)OCC[N+](C)(C)CCCS(=O)(=O)[O-]);1,0;;;;;;;;;1780000,0;2070000,0;;LS(TFE);;;0,007;[Na+].[Cl-];24,05;;;;;29,92;;;;PSPE;takes volume percent ;;not comparable density of polymer
10.1002/pi.4990260208;homo;;linear;AP;OS(O)(O)[*]O;[*]OS(O)(O)O;[*]CC[*](C)(C(=O)OCC[N+](C)(C)CCCS(=O)(=O)[O-]);1,0;;;;;;;;;1780000,0;2070000,0;;LS(TFE);;;0,015;[Na+].[Cl-];25,05;;;;;31,89;;;;PSPE;takes volume percent ;;not comparable density of polymer
10.1002/pi.4990260208;homo;;linear;AP;OS(O)(O)[*]O;[*]OS(O)(O)O;[*]CC[*](C)(C(=O)OCC[N+](C)(C)CCCS(=O)(=O)[O-]);1,0;;;;;;;;;1780000,0;2070000,0;;LS(TFE);;;0,02;[Na+].[Cl-];26,05;;;;;31,89;;;;PSPE;takes volume percent ;;not comparable density of polymer
10.1002/pi.4990260208;homo;;linear;AP;OS(O)(O)[*]O;[*]OS(O)(O)O;[*]CC[*](C)(C(=O)OCC[N+](C)(C)CCCS(=O)(=O)[O-]);1,0;;;;;;;;;1780000,0;2070000,0;;LS(TFE);;;0,024;[Na+].[Cl-];27,05;;;;;31,39;;;;PSPE;takes volume percent ;;not comparable density of polymer
10.1002/pi.4990260208;homo;;linear;AP;OS(O)(O)[*]O;[*]OS(O)(O)O;[*]CC[*](C)(C(=O)OCC[N+](C)(C)CCCS(=O)(=O)[O-]);1,0;;;;;;;;;1780000,0;2070000,0;;LS(TFE);;;0,034;[Na+].[Cl-];28,05;;;;;30,38;;;;PSPE;takes volume percent ;;not comparable density of polymer
10.1002/pola.21357;homo;;linear;FRP;[*]O(N(C(C)(C)C)C(C(C)C)c1ccccc1);[*]C(C)c1ccccc1;[*]CC[*](c1ccc(COCCOCCOCCO)cc1);1,0;;;;;;;;;10400,0;;1,08;SEC(THF);PS;;0,001;;;;;;;23,94;;A;;PHTEGSt;;;
10.1002/pola.21357;homo;;linear;FRP;[*]O(N(C(C)(C)C)C(C(C)C)c1ccccc1);[*]C(C)c1ccccc1;[*]CC[*](c1ccc(COCCOCCOCCO)cc1);1,0;;;;;;;;;10400,0;;1,08;SEC(THF);PS;;0,001;;;;;;;19,9;;A;;PHTEGSt;;;
10.1002/pola.21357;homo;;linear;FRP;[*]O(N(C(C)(C)C)C(C(C)C)c1ccccc1);[*]C(C)c1ccccc1;[*]CC[*](c1ccc(COCCOCCOCCO)cc1);1,0;;;;;;;;;10400,0;;1,08;SEC(THF);PS;;0,002;;;;;;;16,36;;A;;PHTEGSt;;;
10.1002/pola.21357;homo;;linear;FRP;[*]O(N(C(C)(C)C)C(C(C)C)c1ccccc1);[*]C(C)c1ccccc1;[*]CC[*](c1ccc(COCCOCCOCCO)cc1);1,0;;;;;;;;;10400,0;;1,08;SEC(THF);PS;;0,005;;;;;;;13,08;;A;;PHTEGSt;;;
10.1002/pola.21357;homo;;linear;FRP;[*]O(N(C(C)(C)C)C(C(C)C)c1ccccc1);[*]C(C)c1ccccc1;[*]CC[*](c1ccc(COCCOCCOCCO)cc1);1,0;;;;;;;;;10400,0;;1,08;SEC(THF);PS;;0,01;;;;;;;10,81;;A;;PHTEGSt;;;
10.1002/pola.21357;homo;;linear;FRP;[*]O(N(C(C)(C)C)C(C(C)C)c1ccccc1);[*]C(C)c1ccccc1;[*]CC[*](c1ccc(COCCOCCOCCO)cc1);1,0;;;;;;;;;10400,0;;1,08;SEC(THF);PS;;0,021;;;;;;;9,55;;A;;PHTEGSt;;;
10.1002/pola.21357;homo;;linear;FRP;[*]O(N(C(C)(C)C)C(C(C)C)c1ccccc1);[*]C(C)c1ccccc1;[*]CC[*](C(=O)OCCOCCOC);1,0;;;;;;;;;9200,0;;1,14;SEC(THF);PS;;0,001;;;;;;;46,67;;A;;PDEGMA;;;
10.1002/pola.21357;homo;;linear;FRP;[*]O(N(C(C)(C)C)C(C(C)C)c1ccccc1);[*]C(C)c1ccccc1;[*]CC[*](C(=O)OCCOCCOC);1,0;;;;;;;;;9200,0;;1,14;SEC(THF);PS;;0,001;;;;;;;44,14;;A;;PDEGMA;;;
10.1002/pola.21357;homo;;linear;FRP;[*]O(N(C(C)(C)C)C(C(C)C)c1ccccc1);[*]C(C)c1ccccc1;[*]CC[*](C(=O)OCCOCCOC);1,0;;;;;;;;;9200,0;;1,14;SEC(THF);PS;;0,003;;;;;;;41,36;;A;;PDEGMA;;;
10.1002/pola.21357;homo;;linear;FRP;[*]O(N(C(C)(C)C)C(C(C)C)c1ccccc1);[*]C(C)c1ccccc1;[*]CC[*](C(=O)OCCOCCOC);1,0;;;;;;;;;9200,0;;1,14;SEC(THF);PS;;0,005;;;;;;;39,09;;A;;PDEGMA;;;
10.1002/pola.21357;homo;;linear;FRP;[*]O(N(C(C)(C)C)C(C(C)C)c1ccccc1);[*]C(C)c1ccccc1;[*]CC[*](C(=O)OCCOCCOC);1,0;;;;;;;;;9200,0;;1,14;SEC(THF);PS;;0,01;;;;;;;38,33;;A;;PDEGMA;;;
10.1002/pola.21357;homo;;linear;FRP;[*]O(N(C(C)(C)C)C(C(C)C)c1ccccc1);[*]C(C)c1ccccc1;[*]CC[*](C(=O)OCCOCCOC);1,0;;;;;;;;;9200,0;;1,14;SEC(THF);PS;;0,02;;;;;;;37,32;;A;;PDEGMA;;;
10.1002/pola.21357;homo;;linear;FRP;[*]O(N(C(C)(C)C)C(C(C)C)c1ccccc1);[*]C(C)c1ccccc1;[*]CC[*](C(=O)OCCOCCOC);1,0;;;;;;;;;9200,0;;1,14;SEC(THF);PS;;0,026;;;;;;;36,31;;A;;PDEGMA;;;
10.1002/pola.21357;homo;;linear;FRP;[*]O(N(C(C)(C)C)C(C(C)C)c1ccccc1);[*]C(C)c1ccccc1;[*]CC[*](C(=O)OCCOCCOC);1,0;;;;;;;;;9200,0;;1,14;SEC(THF);PS;;0,048;;;;;;;35,56;;A;;PDEGMA;;;
10.1002/pola.21357;homo;;linear;FRP;[*]O(N(C(C)(C)C)C(C(C)C)c1ccccc1);[*]C(C)c1ccccc1;[*]CC[*](C(=O)OCCOCCOCCOC);1,0;;;;;;;;;7800,0;;1,18;SEC(THF);PS;;0,001;;;;;;;65,35;;A;;PTEGMA;;;
10.1002/pola.21357;homo;;linear;FRP;[*]O(N(C(C)(C)C)C(C(C)C)c1ccccc1);[*]C(C)c1ccccc1;[*]CC[*](C(=O)OCCOCCOCCOC);1,0;;;;;;;;;7800,0;;1,18;SEC(THF);PS;;0,001;;;;;;;61,31;;A;;PTEGMA;;;
10.1002/pola.21357;homo;;linear;FRP;[*]O(N(C(C)(C)C)C(C(C)C)c1ccccc1);[*]C(C)c1ccccc1;[*]CC[*](C(=O)OCCOCCOCCOC);1,0;;;;;;;;;7800,0;;1,18;SEC(THF);PS;;0,003;;;;;;;59,55;;A;;PTEGMA;;;
10.1002/pola.21357;homo;;linear;FRP;[*]O(N(C(C)(C)C)C(C(C)C)c1ccccc1);[*]C(C)c1ccccc1;[*]CC[*](C(=O)OCCOCCOCCOC);1,0;;;;;;;;;7800,0;;1,18;SEC(THF);PS;;0,005;;;;;;;57,27;;A;;PTEGMA;;;
10.1002/pola.21357;homo;;linear;FRP;[*]O(N(C(C)(C)C)C(C(C)C)c1ccccc1);[*]C(C)c1ccccc1;[*]CC[*](C(=O)OCCOCCOCCOC);1,0;;;;;;;;;7800,0;;1,18;SEC(THF);PS;;0,011;;;;;;;56,01;;A;;PTEGMA;;;
10.1002/pola.21357;homo;;linear;FRP;[*]O(N(C(C)(C)C)C(C(C)C)c1ccccc1);[*]C(C)c1ccccc1;[*]CC[*](C(=O)OCCOCCOCCOC);1,0;;;;;;;;;7800,0;;1,18;SEC(THF);PS;;0,02;;;;;;;55,25;;A;;PTEGMA;;;
10.1002/pola.21357;homo;;linear;FRP;[*]O(N(C(C)(C)C)C(C(C)C)c1ccccc1);[*]C(C)c1ccccc1;[*]CC[*](C(=O)OCCOCCOCCOC);1,0;;;;;;;;;7800,0;;1,18;SEC(THF);PS;;0,03;;;;;;;55,25;;A;;PTEGMA;;;
10.1002/pola.21357;homo;;linear;FRP;[*]O(N(C(C)(C)C)C(C(C)C)c1ccccc1);[*]C(C)c1ccccc1;[*]CC[*](C(=O)OCCOCCOCCOC);1,0;;;;;;;;;7800,0;;1,18;SEC(THF);PS;;0,041;;;;;;;55,0;;A;;PTEGMA;;;
10.1002/pola.21357;homo;;linear;FRP;[*]O(N(C(C)(C)C)C(C(C)C)c1ccccc1);[*]C(C)c1ccccc1;[*]CC[*](c1ccc(COCCOCCOCCOCCO)cc1);1,0;;;;;;;;;11800,0;;1,09;SEC(THF);PS;;0,001;;;;;;;76,46;;A;;PHTrEGSt;;;
10.1002/pola.21357;homo;;linear;FRP;[*]O(N(C(C)(C)C)C(C(C)C)c1ccccc1);[*]C(C)c1ccccc1;[*]CC[*](c1ccc(COCCOCCOCCOCCO)cc1);1,0;;;;;;;;;11800,0;;1,09;SEC(THF);PS;;0,002;;;;;;;71,41;;A;;PHTrEGSt;;;
10.1002/pola.21357;homo;;linear;FRP;[*]O(N(C(C)(C)C)C(C(C)C)c1ccccc1);[*]C(C)c1ccccc1;[*]CC[*](c1ccc(COCCOCCOCCOCCO)cc1);1,0;;;;;;;;;11800,0;;1,09;SEC(THF);PS;;0,005;;;;;;;66,62;;A;;PHTrEGSt;;;
10.1002/pola.21357;homo;;linear;FRP;[*]O(N(C(C)(C)C)C(C(C)C)c1ccccc1);[*]C(C)c1ccccc1;[*]CC[*](c1ccc(COCCOCCOCCOCCO)cc1);1,0;;;;;;;;;11800,0;;1,09;SEC(THF);PS;;0,01;;;;;;;63,84;;A;;PHTrEGSt;;;
10.1002/pola.21357;homo;;linear;FRP;[*]O(N(C(C)(C)C)C(C(C)C)c1ccccc1);[*]C(C)c1ccccc1;[*]CC[*](c1ccc(COCCOCCOCCOCCO)cc1);1,0;;;;;;;;;11800,0;;1,09;SEC(THF);PS;;0,02;;;;;;;60,81;;A;;PHTrEGSt;;;
10.1002/pola.21357;homo;;linear;FRP;[*]O(N(C(C)(C)C)C(C(C)C)c1ccccc1);[*]C(C)c1ccccc1;[*]CC[*](c1ccc(COCCOCCOCCOCCO)cc1);1,0;;;;;;;;;11800,0;;1,09;SEC(THF);PS;;0,03;;;;;;;59,8;;A;;PHTrEGSt;;;
10.1002/pola.21357;homo;;linear;FRP;[*]O(N(C(C)(C)C)C(C(C)C)c1ccccc1);[*]C(C)c1ccccc1;[*]CC[*](c1ccc(COCCOCCOCCOCCO)cc1);1,0;;;;;;;;;11800,0;;1,09;SEC(THF);PS;;0,05;;;;;;;59,55;;A;;PHTrEGSt;;;
10.1002/pola.21357;homo;;linear;FRP;[*]O(N(C(C)(C)C)C(C(C)C)c1ccccc1);[*]C(C)c1ccccc1;[*]CC[*](C(=O)OCCOCCOC);1,0;;;;;;;;;8357,0;;1,14;SEC(THF);PS;;0,05;;;;;;;36,67;;A;;PDEGMA;pdi predicted;;
10.1002/pola.21357;homo;;linear;FRP;[*]O(N(C(C)(C)C)C(C(C)C)c1ccccc1);[*]C(C)c1ccccc1;[*]CC[*](C(=O)OCCOCCOC);1,0;;;;;;;;;9151,0;;1,14;SEC(THF);PS;;0,05;;;;;;;38,78;;A;;PDEGMA;pdi predicted;;
10.1002/pola.21357;homo;;linear;FRP;[*]O(N(C(C)(C)C)C(C(C)C)c1ccccc1);[*]C(C)c1ccccc1;[*]CC[*](C(=O)OCCOCCOC);1,0;;;;;;;;;9747,0;;1,14;SEC(THF);PS;;0,05;;;;;;;39,51;;A;;PDEGMA;pdi predicted;;
10.1002/pola.21357;homo;;linear;FRP;[*]O(N(C(C)(C)C)C(C(C)C)c1ccccc1);[*]C(C)c1ccccc1;[*]CC[*](C(=O)OCCOCCOC);1,0;;;;;;;;;11211,0;;1,14;SEC(THF);PS;;0,05;;;;;;;40,57;;A;;PDEGMA;pdi predicted;;
10.1002/pola.21357;homo;;linear;FRP;[*]O(N(C(C)(C)C)C(C(C)C)c1ccccc1);[*]C(C)c1ccccc1;[*]CC[*](C(=O)OCCOCCOC);1,0;;;;;;;;;13122,0;;1,14;SEC(THF);PS;;0,05;;;;;;;41,54;;A;;PDEGMA;pdi predicted;;
10.1002/pola.21357;homo;;linear;FRP;[*]O(N(C(C)(C)C)C(C(C)C)c1ccccc1);[*]C(C)c1ccccc1;[*]CC[*](C(=O)OCCOCCOC);1,0;;;;;;;;;15950,0;;1,14;SEC(THF);PS;;0,05;;;;;;;42,03;;A;;PDEGMA;pdi predicted;;
10.1002/pola.21357;homo;;linear;FRP;[*];[*]C(C)c1ccccc1;[*]CC[*](C(=O)OCCOCCOC);1,0;;;;;;;;;8208,0;;1,14;SEC(THF);PS;;0,05;;;;;;;44,07;;A;;PDEGMA(oend);pdi predicted;;
10.1002/pola.21357;homo;;linear;FRP;[*];[*]C(C)c1ccccc1;[*]CC[*](C(=O)OCCOCCOC);1,0;;;;;;;;;9325,0;;1,14;SEC(THF);PS;;0,05;;;;;;;46,02;;A;;PDEGMA(oend);pdi predicted;;
10.1002/pola.21357;homo;;linear;FRP;[*];[*]C(C)c1ccccc1;[*]CC[*](C(=O)OCCOCCOC);1,0;;;;;;;;;9821,0;;1,14;SEC(THF);PS;;0,05;;;;;;;46,02;;A;;PDEGMA(oend);pdi predicted;;
10.1002/pola.21357;homo;;linear;FRP;[*];[*]C(C)c1ccccc1;[*]CC[*](C(=O)OCCOCCOC);1,0;;;;;;;;;11161,0;;1,14;SEC(THF);PS;;0,05;;;;;;;46,5;;A;;PDEGMA(oend);pdi predicted;;
10.1002/pola.21357;homo;;linear;FRP;[*];[*]C(C)c1ccccc1;[*]CC[*](C(=O)OCCOCCOC);1,0;;;;;;;;;12948,0;;1,14;SEC(THF);PS;;0,05;;;;;;;46,5;;A;;PDEGMA(oend);pdi predicted;;
10.1002/pola.21357;homo;;linear;FRP;[*];[*]C(C)c1ccccc1;[*]CC[*](C(=O)OCCOCCOC);1,0;;;;;;;;;15677,0;;1,14;SEC(THF);PS;;0,05;;;;;;;46,02;;A;;PDEGMA(oend);pdi predicted;;
10.1002/pola.21357;homo;;linear;FRP;[*]O(N(C(C)(C)C)C(C(C)C)c1ccccc1);[*]C(C)c1ccccc1;[*]CC[*](C(=O)OCCOCCOCCOC);1,0;;;;;;;;;6645,0;;1,14;SEC(THF);PS;;0,05;;;;;;;56,18;;A;;PTEGMA;pdi predicted;;
10.1002/pola.21357;homo;;linear;FRP;[*]O(N(C(C)(C)C)C(C(C)C)c1ccccc1);[*]C(C)c1ccccc1;[*]CC[*](C(=O)OCCOCCOCCOC);1,0;;;;;;;;;6993,0;;1,14;SEC(THF);PS;;0,05;;;;;;;56,59;;A;;PTEGMA;pdi predicted;;
10.1002/pola.21357;homo;;linear;FRP;[*]O(N(C(C)(C)C)C(C(C)C)c1ccccc1);[*]C(C)c1ccccc1;[*]CC[*](C(=O)OCCOCCOCCOC);1,0;;;;;;;;;7762,0;;1,14;SEC(THF);PS;;0,05;;;;;;;57,15;;A;;PTEGMA;pdi predicted;;
10.1002/pola.21357;homo;;linear;FRP;[*]O(N(C(C)(C)C)C(C(C)C)c1ccccc1);[*]C(C)c1ccccc1;[*]CC[*](C(=O)OCCOCCOCCOC);1,0;;;;;;;;;9325,0;;1,14;SEC(THF);PS;;0,05;;;;;;;58,54;;A;;PTEGMA;pdi predicted;;
10.1002/pola.21357;homo;;linear;FRP;[*]O(N(C(C)(C)C)C(C(C)C)c1ccccc1);[*]C(C)c1ccccc1;[*]CC[*](C(=O)OCCOCCOCCOC);1,0;;;;;;;;;9499,0;;1,14;SEC(THF);PS;;0,05;;;;;;;59,02;;A;;PTEGMA;pdi predicted;;
10.1002/pola.21357;homo;;linear;FRP;[*]O(N(C(C)(C)C)C(C(C)C)c1ccccc1);[*]C(C)c1ccccc1;[*]CC[*](C(=O)OCCOCCOCCOC);1,0;;;;;;;;;12303,0;;1,14;SEC(THF);PS;;0,05;;;;;;;60,98;;A;;PTEGMA;pdi predicted;;
10.1002/pola.21357;homo;;linear;FRP;[*]O(N(C(C)(C)C)C(C(C)C)c1ccccc1);[*]C(C)c1ccccc1;[*]CC[*](c1ccc(COCCOCCOCCO)cc1);1,0;;;;;;;;;10773,19588;;1,14;SEC(THF);PS;;0,01;;;;;;;13,14;;A;;PHTEGSt;pdi predicted;;
10.1002/pola.21357;homo;;linear;FRP;[*]O(N(C(C)(C)C)C(C(C)C)c1ccccc1);[*]C(C)c1ccccc1;[*]CC[*](c1ccc(COCCOCCOCCO)cc1);1,0;;;;;;;;;18195,87629;;1,14;SEC(THF);PS;;0,01;;;;;;;15,69;;A;;PHTEGSt;pdi predicted;;
10.1002/pola.21357;homo;;linear;FRP;[*]O(N(C(C)(C)C)C(C(C)C)c1ccccc1);[*]C(C)c1ccccc1;[*]CC[*](c1ccc(COCCOCCOCCO)cc1);1,0;;;;;;;;;23350,51546;;1,14;SEC(THF);PS;;0,01;;;;;;;17,18;;A;;PHTEGSt;pdi predicted;;
10.1002/pola.21357;homo;;linear;FRP;[*]O(N(C(C)(C)C)C(C(C)C)c1ccccc1);[*]C(C)c1ccccc1;[*]CC[*](c1ccc(COCCOCCOCCO)cc1);1,0;;;;;;;;;26134,02062;;1,14;SEC(THF);PS;;0,01;;;;;;;18,68;;A;;PHTEGSt;pdi predicted;;
10.1002/pola.21357;homo;;linear;FRP;[*]O(N(C(C)(C)C)C(C(C)C)c1ccccc1);[*]C(C)c1ccccc1;[*]CC[*](c1ccc(COCCOCCOCCOCCO)cc1);1,0;;;;;;;;;6185,56701;;1,14;SEC(THF);PS;;0,01;;;;;;;56,98;;A;;PHTrEGSt;pdi predicted;;
10.1002/pola.21357;homo;;linear;FRP;[*]O(N(C(C)(C)C)C(C(C)C)c1ccccc1);[*]C(C)c1ccccc1;[*]CC[*](c1ccc(COCCOCCOCCOCCO)cc1);1,0;;;;;;;;;7216,494845;;1,14;SEC(THF);PS;;0,01;;;;;;;58,63;;A;;PHTrEGSt;pdi predicted;;
10.1002/pola.21357;homo;;linear;FRP;[*]O(N(C(C)(C)C)C(C(C)C)c1ccccc1);[*]C(C)c1ccccc1;[*]CC[*](c1ccc(COCCOCCOCCOCCO)cc1);1,0;;;;;;;;;11752,57732;;1,14;SEC(THF);PS;;0,01;;;;;;;62,67;;A;;PHTrEGSt;pdi predicted;;
10.1002/pola.21357;homo;;linear;FRP;[*]O(N(C(C)(C)C)C(C(C)C)c1ccccc1);[*]C(C)c1ccccc1;[*]CC[*](c1ccc(COCCOCCOCCOCCO)cc1);1,0;;;;;;;;;17525,7732;;1,14;SEC(THF);PS;;0,01;;;;;;;63,72;;A;;PHTrEGSt;pdi predicted;;
10.1002/pola.21357;homo;;linear;FRP;[*]O(N(C(C)(C)C)C(C(C)C)c1ccccc1);[*]C(C)c1ccccc1;[*]CC[*](c1ccc(COCCOCCOCCOCCO)cc1);1,0;;;;;;;;;23659,79381;;1,14;SEC(THF);PS;;0,01;;;;;;;65,51;;A;;PHTrEGSt;pdi predicted;;
10.1021/ma0514572;block;;linear;FRP;[*]O(N(C(C)(C)C)C(C(C)C)c1ccccc1);[*]C(C)c1ccccc1;[*]CC[*](c1ccc(COCCOCCOCCOC)cc1);0,457;[*]CC[*](c1ccc(COCCOCCOCCOCCOC)cc1);0,543;;;;;;;21400,0;;1,11;SEC(THF);PS;;0,01;;;;;;;29,0;;A;;PTEGSt48-b-PTrEGSt57;;;
10.1021/ma0514572;block;;linear;FRP;[*]O(N(C(C)(C)C)C(C(C)C)c1ccccc1);[*]C(C)c1ccccc1;[*]CC[*](c1ccc(COCCOCCOCCOCCOC)cc1);0,463;[*]CC[*](c1ccc(COCCOCCOCCOC)cc1);0,537;;;;;;;18500,0;;1,12;SEC(THF);PS;;0,01;;;;;;;25,0;;A;;PTrEGSt44-b-PTEGSt51;;;
10.1021/ma0514572;block;;linear;FRP;[*]O(N(C(C)(C)C)C(C(C)C)c1ccccc1);[*]C(C)c1ccccc1;[*]CC[*](c1ccc(COCCOCCOCCOCCOC)cc1);0,283;[*]CC[*](c1ccc(COCCOCCOCCOC)cc1);0,717;;;;;;;24500,0;;1,13;SEC(THF);PS;;0,01;;;;;;;19,0;;A;;PTrEGSt36-b-PTEGSt91;;;
10.1021/ma0514572;block;;linear;FRP;[*]O(N(C(C)(C)C)C(C(C)C)c1ccccc1);[*]C(C)c1ccccc1;[*]CC[*](c1ccc(COCCOCCOCCOCCOCCOC)cc1);0,365;[*]CC[*](c1ccc(COCCOCCOCCOC)cc1);0,635;;;;;;;19900,0;;1,11;SEC(THF);PS;;0,01;;;;;;;28,0;;A;;PPEGSt35-b-PTEGSt61;;;
10.1021/ma0514572;block;;linear;FRP;[*]O(N(C(C)(C)C)C(C(C)C)c1ccccc1);[*]C(C)c1ccccc1;[*]CC[*](c1ccc(COCCOCCOCCOCCOCCOC)cc1);0,336;[*]CC[*](c1ccc(COCCOCCOCCOCCOC)cc1);0,664;;;;;;;23200,0;;1,13;SEC(THF);PS;;0,01;;;;;;;45,0;;A;;PPEGSt41-b-PTrEGSt81;;;
10.1021/ma0514572;homo;;linear;FRP;[*]O(N(C(C)(C)C)C(C(C)C)c1ccccc1);[*]C(C)c1ccccc1;[*]CC[*](c1ccc(COCCOCCOCCOC)cc1);1,0;;;;;;;;;10500,0;;1,07;SEC(THF);PS;;0,005;;;;;;;13,0;;A;;PTEGSt;;;
10.1021/ma0514572;homo;;linear;FRP;[*]O(N(C(C)(C)C)C(C(C)C)c1ccccc1);[*]C(C)c1ccccc1;[*]CC[*](c1ccc(COCCOCCOCCOCCOC)cc1);1,0;;;;;;;;;10600,0;;1,09;SEC(THF);PS;;0,005;;;;;;;39,0;;A;;PTrEGSt;;;
10.1021/ma0514572;homo;;linear;FRP;[*]O(N(C(C)(C)C)C(C(C)C)c1ccccc1);[*]C(C)c1ccccc1;[*]CC[*](c1ccc(COCCOCCOCCOCCOCCOC)cc1);1,0;;;;;;;;;9900,0;;1,08;SEC(THF);PS;;0,005;;;;;;;55,0;;A;;PPEGSt ;;;
10.1021/ma070775t;homo;;linear;ROP;CC(C)(C)c1ccc(cc1)C[*]O;[*];[*]C(=O)C(CCCCCCOCCOC)OC(=O)C(CCCCCCOCCOC)O[*];1,0;;;;;;;;;56100,0;;1,1;SEC(THF);PS;0,015;;;;;;;;19,0;;A;;5c;tested in D2O but not water?;;bad
10.1021/ma070775t;homo;;linear;ROP;CC(C)(C)c1ccc(cc1)C[*]O;[*];[*]C(=O)C(CCCCCCOCCOCCOC)OC(=O)C(CCCCCCOCCOCCOC)O[*];1,0;;;;;;;;;10600,0;;1,12;SEC(THF);PS;0,015;;;;;;;;37,0;;A;;5d;tested in D2O but not water?;;bad
10.1021/ma070775t;homo;;linear;ROP;CC(C)(C)c1ccc(cc1)C[*]O;[*];[*]C(=O)C(CCCCCCOCCOCCOCCOC)OC(=O)C(CCCCCCOCCOCCOCCOC)O[*];1,0;;;;;;;;;148500,0;;1,31;SEC(THF);PS;0,015;;;;;;;;;insol;A;;5a;tested in D2O but not water?;;bad
