Repository: Bizbalt/PFP

A suitable Python envirnoment can be installed via anaconda environment manager with the aid of the requirements or spec-file.

The Runs folder withholds trained models and statistics
The Program files folder contains all that is needed to run or re-run the software

It is adviced to load the program files into the IDE of choice, e.g. Pycharm to 
   view the "Cloudpoint determination.ipynb" jupyternotebook for dataset insights 
 or
   use the neural network via cloudpointprediction.py pythonfile (modes to use or train are set at the end of the file).

The default export path is the users documents path + "jupyter files".

There are two versions of the Dataset.

File: examples/exemplary_SMILES_format_parser/PSMILES_converted_cloud_point_data.csv (part 5 of 5)
reference;polymer_type;polymer_type_style;polymer_architecture;polymerisation_type;SMILES_start_group;SMILES_end_group;SMILES_repeating_unitA;molpercent_repeating_unitA;SMILES_repeating_unitB;molpercent_repeating_unitB;SMILES_repeating_unitC;molpercent_repeating_unitC;SMILES_repeating_unitD;molpercent_repeating_unitD;SMILES_repeating_unitE;molpercent_repeating_unitE;Mn;Mw;PDI;mass_characterisation_method;mass_characterisation_standart;polymer_concentration_mass_conc;polymer_concentration_wpercent;additive1;additive1_concentration_molar;additive1_concentration_weight_percent;additive2;additive2_concentration_molar;additive2_concentration_weight_percent;cloud_point;N/A;def_type;pH;identifier;comment;tacticity;rating
10.1021/ma070775t;homo;;linear;ROP;CC(C)(C)c1ccc(cc1)C[*]O;[*];[*]C(=O)C(CCCCCCOCCOCCOCCOCOOC)OC(=O)C(CCCCCCOCCOCCOCCOCCOC)O[*];1,0;;;;;;;;;65800,0;;1,14;SEC(THF);PS;0,015;;;;;;;;;insol;A;;5b;tested in D2O but not water?;;bad
10.1002/pola.22371;homo;;linear;ATRP;[*]C(C)(C)(C(=O)OCC);[*]Br;[*]CC[*](C)(CC(=O)OCCOCCOC);1,0;;;;;;;;;8300,0;;1,27;SEC(THF);PMMA;;0,003;;;;;;;27,73;;B;;S1;;;low accuracy
10.1002/pola.22371;homo;;linear;ATRP;[*]C(C)(C)(C(=O)OCC);[*]Br;[*]CC[*](C)(CC(=O)OCCOCCOC);1,0;;;;;;;;;21500,0;;1,24;SEC(THF);PMMA;;0,003;;;;;;;26,36;;B;;S2;;;low accuracy
10.1002/pola.22371;homo;;linear;ATRP;[*]C(C)(C)(C(=O)OCC);[*]Br;[*]CC[*](C)(CC(=O)OCCOCCOC);1,0;;;;;;;;;37800,0;;1,25;SEC(THF);PMMA;;0,003;;;;;;;25,82;;B;;S3;;;low accuracy
10.1002/pola.22371;homo;;linear;ATRP;[*]C(C)(C)(C(=O)OCC);[*]Br;[*]CC[*](C)(CC(=O)OCCOCCOC);1,0;;;;;;;;;56500,0;;1,28;SEC(THF);PMMA;;0,003;;;;;;;25,27;;B;;S4;;;low accuracy
10.1002/pola.22371;homo;;linear;ATRP;[*]C(C)(C)(C(=O)OCC);[*]Br;[*]CC[*](C)(CC(=O)OCCOCCOC);1,0;;;;;;;;;37800,0;;1,25;SEC(THF);PMMA;;0,001;;;;;;;26,0;;B;;S3;;;low accuracy
10.1002/pola.22371;homo;;linear;ATRP;[*]C(C)(C)(C(=O)OCC);[*]Br;[*]CC[*](C)(CC(=O)OCCOCCOC);1,0;;;;;;;;;37800,0;;1,25;SEC(THF);PMMA;;0,003;;;;;;;25,5;;B;;S3;;;low accuracy
10.1002/pola.22371;homo;;linear;ATRP;[*]C(C)(C)(C(=O)OCC);[*]Br;[*]CC[*](C)(CC(=O)OCCOCCOC);1,0;;;;;;;;;37800,0;;1,25;SEC(THF);PMMA;;0,005;;;;;;;25,15;;B;;S3;;;low accuracy
10.1002/pola.22371;homo;;linear;ATRP;[*]C(C)(C)(C(=O)OCC);[*]Br;[*]CC[*](C)(CC(=O)OCCOCCOC);1,0;;;;;;;;;37800,0;;1,25;SEC(THF);PMMA;;0,01;;;;;;;24,0;;B;;S3;;;low accuracy
10.1002/pola.22371;homo;;linear;ATRP;[*]C(C)(C)(C(=O)OCC);[*]Br;[*]CC[*](C)(CC(=O)OCCOCCOCCOC);1,0;;;;;;;;;44000,0;;1,28;SEC(THF);PMMA;;0,001;;;;;;;50,0;;B;;S5;;;low accuracy
10.1002/pola.22371;homo;;linear;ATRP;[*]C(C)(C)(C(=O)OCC);[*]Br;[*]CC[*](C)(CC(=O)OCCOCCOCCOC);1,0;;;;;;;;;44000,0;;1,28;SEC(THF);PMMA;;0,003;;;;;;;47,5;;B;;S5;;;low accuracy
10.1002/pola.22371;homo;;linear;ATRP;[*]C(C)(C)(C(=O)OCC);[*]Br;[*]CC[*](C)(CC(=O)OCCOCCOCCOC);1,0;;;;;;;;;44000,0;;1,28;SEC(THF);PMMA;;0,005;;;;;;;47,5;;B;;S5;;;low accuracy
10.1002/pola.22371;homo;;linear;ATRP;[*]C(C)(C)(C(=O)OCC);[*]Br;[*]CC[*](C)(CC(=O)OCCOCCOCCOC);1,0;;;;;;;;;44000,0;;1,28;SEC(THF);PMMA;;0,01;;;;;;;47,0;;B;;S5;;;low accuracy
10.1002/pola.22371;homo;;linear;ATRP;[*]C(C)(C)(C(=O)OCC);[*]Br;[*]CC[*](C)(CC(=O)OCCOCCOCCOC);1,0;;;;;;;;;44000,0;;1,28;SEC(THF);PMMA;;0,001;;;;;;;50,13;;C;;S5;;;
10.1002/pola.22371;homo;;linear;ATRP;[*]C(C)(C)(C(=O)OCC);[*]Br;[*]CC[*](C)(CC(=O)OCCOCCOC);0,48;[*]CC[*](C)(CC(=O)OCCOCCOCCOC);0,52;;;;;;;31200,0;;1,31;SEC(THF);PMMA;;0,001;;;;;;;39,74;;C;;S6;;;
10.1002/pola.22371;homo;;linear;ATRP;[*]C(C)(C)(C(=O)OCC);[*]Br;[*]CC[*](C)(CC(=O)OCCOCCOC);0,71;[*]CC[*](C)(CC(=O)OCCOCCOCCOC);0,29;;;;;;;29200,0;;1,19;SEC(THF);PMMA;;0,001;;;;;;;46,3;;C;;S8;;;
10.1002/pola.22371;homo;;linear;ATRP;[*]C(C)(C)(C(=O)OCC);[*]Br;[*]CC[*](C)(CC(=O)OCCOCCOC);0,27;[*]CC[*](C)(CC(=O)OCCOCCOCCOC);0,73;;;;;;;31200,0;;1,2;SEC(THF);PMMA;;0,001;;;;;;;35,06;;C;;S9;;;
10.1002/pola.22371;block;;linear;ATRP;[*]C(C)(C)(C(=O)OCC);[*]Br;[*]CC[*](C)(CC(=O)OCCOCCOC);0,832;[*]CC[*](C)(CC(=O)OCCOCCOCCOC);0,168;;;;;;;31000,0;;1,12;SEC(THF);PMMA;;0,001;;;;;;;35,06;;C;;b1;;;
10.1002/pola.22371;block;;linear;ATRP;[*]C(C)(C)(C(=O)OCC);[*]Br;[*]CC[*](C)(CC(=O)OCCOCCOC);0,36;[*]CC[*](C)(CC(=O)OCCOCCOCCOC);0,64;;;;;;;29800,0;;1,21;SEC(THF);PMMA;;0,001;;;;;;;35,06;;C;;b2;;;
10.1021/ja065324n;homo;;linear;ATRP;[*]C(C)(C(=O)OC);[*]Br;[*]CC[*](C(=O)NC(C)C);1,0;;;;;;;;;13300,0;;1,12;SEC(THF);PS;0,003;;;;;;;;36,9;;C;;2 PNIPAM;670 nm;;
10.1021/ja065324n;homo;;linear;ATRP;[*]C(C)(C(=O)OC);[*]Br;[*]CC[*](C(=O)NC(C)C);1,0;;;;;;;;;9915,0;;1,12;SEC(THF);PS;0,003;;;;;;;;37,68292683;;C;;4 PNIPAM;670 nm;;
10.1021/ja065324n;homo;;linear;ATRP;[*]C(C)(C(=O)OC);[*]Br;[*]CC[*](C(=O)NC(C)C);1,0;;;;;;;;;6750,0;;1,1;SEC(THF);PS;0,003;;;;;;;;39,9;;C;;6 PNIPAM;670 nm;;
10.1021/ja065324n;homo;;linear;ATRP;[*]C(C)(C(=O)OC);[*]Br;[*]CC[*](C(=O)NC(C)C);1,0;;;;;;;;;5300,0;;1,13;SEC(THF);PS;0,003;;;;;;;;43,53658537;;C;;8 PNIPAM;670 nm;;
10.1021/ja065324n;random;;linear;ATRP;[*]C(C)(C(=O)OC);[*]Br;[*]CC[*](C)(C(=O)OCCOCCOC);0,95;[*]CC[*](C)(C(=O)OCCOCCOCCOCCOCCOCCOCCOCCOCCOC);0,05;;;;;;;18300,0;;1,34;SEC(THF);PS;0,003;;;;;;;;32,41463415;;C;;1 P(MEO2MA-co-OEGMA);670 nm;;
10.1021/ja065324n;random;;linear;ATRP;[*]C(C)(C(=O)OC);[*]Br;[*]CC[*](C)(C(=O)OCCOCCOC);0,95;[*]CC[*](C)(C(=O)OCCOCCOCCOCCOCCOCCOCCOCCOCCOC);0,05;;;;;;;12350,0;;1,4;SEC(THF);PS;0,003;;;;;;;;33,3902439;;C;;3 P(MEO2MA-co-OEGMA);670 nm;;
10.1021/ja065324n;random;;linear;ATRP;[*]C(C)(C(=O)OC);[*]Br;[*]CC[*](C)(C(=O)OCCOCCOC);0,95;[*]CC[*](C)(C(=O)OCCOCCOCCOCCOCCOCCOCCOCCOCCOC);0,05;;;;;;;9259,0;;1,37;SEC(THF);PS;0,003;;;;;;;;33,8;;C;;5 P(MEO2MA-co-OEGMA);670 nm;;
10.1021/ja065324n;random;;linear;ATRP;[*]C(C)(C(=O)OC);[*]Br;[*]CC[*](C)(C(=O)OCCOCCOC);0,95;[*]CC[*](C)(C(=O)OCCOCCOCCOCCOCCOCCOCCOCCOCCOC);0,05;;;;;;;5340,0;;1,38;SEC(THF);PS;0,003;;;;;;;;34,1;;C;;7 P(MEO2MA-co-OEGMA);670 nm;;
10.1021/ja065324n;random;;linear;ATRP;[*]C(C)(C(=O)OC);[*]Br;[*]CC[*](C)(C(=O)OCCOCCOC);0,95;[*]CC[*](C)(C(=O)OCCOCCOCCOCCOCCOCCOCCOCCOCCOC);0,05;;;;;;;18300,0;;1,34;SEC(THF);PS;0,003;;;;;;;;37,1;;C;;1 P(MEO2MA-co-OEGMA);670 nm;;
10.1021/ja065324n;random;;linear;ATRP;[*]C(C)(C(=O)OC);[*]Br;[*]CC[*](C)(C(=O)OCCOCCOC);0,95;[*]CC[*](C)(C(=O)OCCOCCOCCOCCOCCOCCOCCOCCOCCOC);0,05;;;;;;;18300,0;;1,34;SEC(THF);PS;0,003;;[Na+].[Cl-];0,000996678;;;;;36,32;;C;;1 P(MEO2MA-co-OEGMA);670 nm;;
10.1021/ja065324n;random;;linear;ATRP;[*]C(C)(C(=O)OC);[*]Br;[*]CC[*](C)(C(=O)OCCOCCOC);0,95;[*]CC[*](C)(C(=O)OCCOCCOCCOCCOCCOCCOCCOCCOCCOC);0,05;;;;;;;18300,0;;1,34;SEC(THF);PS;0,003;;[Na+].[Cl-];0,0030299;;;;;35,73;;C;;1 P(MEO2MA-co-OEGMA);670 nm;;
10.1021/ja065324n;random;;linear;ATRP;[*]C(C)(C(=O)OC);[*]Br;[*]CC[*](C)(C(=O)OCCOCCOC);0,95;[*]CC[*](C)(C(=O)OCCOCCOCCOCCOCCOCCOCCOCCOCCOC);0,05;;;;;;;18300,0;;1,34;SEC(THF);PS;0,003;;[Na+].[Cl-];0,004983389;;;;;35,34;;C;;1 P(MEO2MA-co-OEGMA);670 nm;;
10.1021/ja065324n;random;;linear;ATRP;[*]C(C)(C(=O)OC);[*]Br;[*]CC[*](C)(C(=O)OCCOCCOC);0,95;[*]CC[*](C)(C(=O)OCCOCCOCCOCCOCCOCCOCCOCCOCCOC);0,05;;;;;;;18300,0;;1,34;SEC(THF);PS;0,003;;[Na+].[Cl-];0,006976744;;;;;34,95;;C;;1 P(MEO2MA-co-OEGMA);670 nm;;
10.1021/ja065324n;random;;linear;ATRP;[*]C(C)(C(=O)OC);[*]Br;[*]CC[*](C)(C(=O)OCCOCCOC);0,95;[*]CC[*](C)(C(=O)OCCOCCOCCOCCOCCOCCOCCOCCOCCOC);0,05;;;;;;;18300,0;;1,34;SEC(THF);PS;0,003;;[Na+].[Cl-];0,009049834;;;;;34,56;;C;;1 P(MEO2MA-co-OEGMA);670 nm;;
10.1021/ja065324n;random;;linear;ATRP;[*]C(C)(C(=O)OC);[*]Br;[*]CC[*](C)(C(=O)OCCOCCOC);0,95;[*]CC[*](C)(C(=O)OCCOCCOCCOCCOCCOCCOCCOCCOCCOC);0,05;;;;;;;18300,0;;1,34;SEC(THF);PS;0,003;;[Na+].[Cl-];0,011083056;;;;;34,07;;C;;1 P(MEO2MA-co-OEGMA);670 nm;;
10.1021/ja065324n;homo;;linear;ATRP;[*]C(C)(C(=O)OC);[*]Br;[*]CC[*](C(=O)NC(C)C);1,0;;;;;;;;;13300,0;;1,12;SEC(THF);PS;0,003;;;;;;;;32,51;;C;;2 PNIPAM;670 nm;;
10.1021/ja065324n;homo;;linear;ATRP;[*]C(C)(C(=O)OC);[*]Br;[*]CC[*](C(=O)NC(C)C);1,0;;;;;;;;;13300,0;;1,12;SEC(THF);PS;0,003;;[Na+].[Cl-];0,000996678;;;;;32,32;;C;;2 PNIPAM;670 nm;;
10.1021/ja065324n;homo;;linear;ATRP;[*]C(C)(C(=O)OC);[*]Br;[*]CC[*](C(=O)NC(C)C);1,0;;;;;;;;;13300,0;;1,12;SEC(THF);PS;0,003;;[Na+].[Cl-];0,0030299;;;;;31,54;;C;;2 PNIPAM;670 nm;;
10.1021/ja065324n;homo;;linear;ATRP;[*]C(C)(C(=O)OC);[*]Br;[*]CC[*](C(=O)NC(C)C);1,0;;;;;;;;;13300,0;;1,12;SEC(THF);PS;0,003;;[Na+].[Cl-];0,004983389;;;;;31,15;;C;;2 PNIPAM;670 nm;;
10.1021/ja065324n;homo;;linear;ATRP;[*]C(C)(C(=O)OC);[*]Br;[*]CC[*](C(=O)NC(C)C);1,0;;;;;;;;;13300,0;;1,12;SEC(THF);PS;0,003;;[Na+].[Cl-];0,006976744;;;;;30,76;;C;;2 PNIPAM;670 nm;;
10.1021/ja065324n;homo;;linear;ATRP;[*]C(C)(C(=O)OC);[*]Br;[*]CC[*](C(=O)NC(C)C);1,0;;;;;;;;;13300,0;;1,12;SEC(THF);PS;0,003;;[Na+].[Cl-];0,009049834;;;;;30,27;;C;;2 PNIPAM;670 nm;;
10.1021/ja065324n;homo;;linear;ATRP;[*]C(C)(C(=O)OC);[*]Br;[*]CC[*](C(=O)NC(C)C);1,0;;;;;;;;;13300,0;;1,12;SEC(THF);PS;0,003;;[Na+].[Cl-];0,011083056;;;;;29,88;;C;;2 PNIPAM;670 nm;;
10.1021/ja065324n;random;;linear;ATRP;[*]C(C)(C(=O)OC);[*]Br;[*]CC[*](C)(C(=O)OCCOCCOC);0,95;[*]CC[*](C)(C(=O)OCCOCCOCCOCCOCCOCCOCCOCCOCCOC);0,05;;;;;;;18300,0;;1,34;SEC(THF);PS;0,001;;;;;;;;34,85;;C;;1 P(MEO2MA-co-OEGMA);670 nm;;
10.1021/ja065324n;random;;linear;ATRP;[*]C(C)(C(=O)OC);[*]Br;[*]CC[*](C)(C(=O)OCCOCCOC);0,95;[*]CC[*](C)(C(=O)OCCOCCOCCOCCOCCOCCOCCOCCOCCOC);0,05;;;;;;;18300,0;;1,34;SEC(THF);PS;0,003;;;;;;;;32,51;;C;;1 P(MEO2MA-co-OEGMA);670 nm;;
10.1021/ja065324n;random;;linear;ATRP;[*]C(C)(C(=O)OC);[*]Br;[*]CC[*](C)(C(=O)OCCOCCOC);0,95;[*]CC[*](C)(C(=O)OCCOCCOCCOCCOCCOCCOCCOCCOCCOC);0,05;;;;;;;18300,0;;1,34;SEC(THF);PS;0,005;;;;;;;;32,12;;C;;1 P(MEO2MA-co-OEGMA);670 nm;;
10.1021/ja065324n;random;;linear;ATRP;[*]C(C)(C(=O)OC);[*]Br;[*]CC[*](C)(C(=O)OCCOCCOC);0,95;[*]CC[*](C)(C(=O)OCCOCCOCCOCCOCCOCCOCCOCCOCCOC);0,05;;;;;;;18300,0;;1,34;SEC(THF);PS;0,01;;;;;;;;31,15;;C;;1 P(MEO2MA-co-OEGMA);670 nm;;
10.1021/ja065324n;homo;;linear;ATRP;[*]C(C)(C(=O)OC);[*]Br;[*]CC[*](C(=O)NC(C)C);1,0;;;;;;;;;13300,0;;1,12;SEC(THF);PS;0,001;;;;;;;;37,98;;C;;2 PNIPAM;670 nm;;
10.1021/ja065324n;homo;;linear;ATRP;[*]C(C)(C(=O)OC);[*]Br;[*]CC[*](C(=O)NC(C)C);1,0;;;;;;;;;13300,0;;1,12;SEC(THF);PS;0,003;;;;;;;;37,0;;C;;2 PNIPAM;670 nm;;
10.1021/ja065324n;homo;;linear;ATRP;[*]C(C)(C(=O)OC);[*]Br;[*]CC[*](C(=O)NC(C)C);1,0;;;;;;;;;13300,0;;1,12;SEC(THF);PS;0,005;;;;;;;;36,02;;C;;2 PNIPAM;670 nm;;
10.1021/ja065324n;homo;;linear;ATRP;[*]C(C)(C(=O)OC);[*]Br;[*]CC[*](C(=O)NC(C)C);1,0;;;;;;;;;13300,0;;1,12;SEC(THF);PS;0,01;;;;;;;;35,15;;C;;2 PNIPAM;670 nm;;
10.1021/ma0517042;random;;linear;ATRP;[*]C(C)(C(=O)OC);[*]Br;[*]CC[*](CC(=O)OCCOCCOCCOCCOCCOCCOCCOCCOCCOC);1,0;;;;;;;;;10000,0;;1,18;SEC(THF);PS;0,003;;;;;;;;90,0;;A;;1;;;
10.1021/ma0517042;random;;linear;ATRP;[*]C(C)(C(=O)OC);[*]Br;[*]CC[*](C)(C(=O)OCCOCCOC);0,7;[*]CC[*](C)(C(=O)OCCOCCOCCOCCOCCOCCOCCOCCOCCOC);0,3;;;;;;;35000,0;;1,22;SEC(THF);PS;0,003;;;;;;;;59,0;;A;;2;;;
10.1021/ma0517042;random;;linear;ATRP;[*]C(C)(C(=O)OC);[*]Br;[*]CC[*](C)(C(=O)OCCOCCOC);0,8;[*]CC[*](C)(C(=O)OCCOCCOCCOCCOCCOCCOCCOCCOCCOC);0,2;;;;;;;29700,0;;1,33;SEC(THF);PS;0,003;;;;;;;;49,0;;A;;3;;;
10.1021/ma0517042;random;;linear;ATRP;[*]C(C)(C(=O)OC);[*]Br;[*]CC[*](C)(C(=O)OCCOCCOC);0,85;[*]CC[*](C)(C(=O)OCCOCCOCCOCCOCCOCCOCCOCCOCCOC);0,15;;;;;;;19900,0;;1,57;SEC(THF);PS;0,003;;;;;;;;44,0;;A;;4;;;
10.1021/ma0517042;random;;linear;ATRP;[*]C(C)(C(=O)OC);[*]Br;[*]CC[*](C)(C(=O)OCCOCCOC);0,9;[*]CC[*](C)(C(=O)OCCOCCOCCOCCOCCOCCOCCOCCOCCOC);0,1;;;;;;;24300,0;;1,57;SEC(THF);PS;0,003;;;;;;;;39,0;;A;;5;;;
10.1021/ma0517042;random;;linear;ATRP;[*]C(C)(C(=O)OC);[*]Br;[*]CC[*](C)(C(=O)OCCOCCOC);0,92;[*]CC[*](C)(C(=O)OCCOCCOCCOCCOCCOCCOCCOCCOCCOC);0,08;;;;;;;24800,0;;1,45;SEC(THF);PS;0,003;;;;;;;;37,0;;A;;6;;;
10.1021/ma0517042;random;;linear;ATRP;[*]C(C)(C(=O)OC);[*]Br;[*]CC[*](C)(C(=O)OCCOCCOC);0,95;[*]CC[*](C)(C(=O)OCCOCCOCCOCCOCCOCCOCCOCCOCCOC);0,05;;;;;;;18300,0;;1,66;SEC(THF);PS;0,003;;;;;;;;32,0;;A;;7;;;
10.1021/ma0517042;random;;linear;ATRP;[*]C(C)(C(=O)OC);[*]Br;[*]CC[*](C)(C(=O)OCCOCCOC);1,0;;;;;;;;;16700,0;;1,72;SEC(THF);PS;0,003;;;;;;;;28,0;;A;;8;;;
10.1021/ma0517042;random;;linear;ATRP;[*]C(C)(C(=O)OC);[*]Br;[*]CC[*](C)(C(=O)OCCOCCOC);0,9;[*]CC[*](C)(C(=O)OCCOCCOCCOCCOCCOCCOCCOCCOCCOC);0,1;;;;;;;24300,0;;1,57;SEC(THF);PS;0,00096;;;;;;;;40,52;;A;;5;;;
10.1021/ma0517042;random;;linear;ATRP;[*]C(C)(C(=O)OC);[*]Br;[*]CC[*](C)(C(=O)OCCOCCOC);0,9;[*]CC[*](C)(C(=O)OCCOCCOCCOCCOCCOCCOCCOCCOCCOC);0,1;;;;;;;24300,0;;1,57;SEC(THF);PS;0,002986667;;;;;;;;38,97;;A;;5;;;
10.1021/ma0517042;random;;linear;ATRP;[*]C(C)(C(=O)OC);[*]Br;[*]CC[*](C)(C(=O)OCCOCCOC);0,9;[*]CC[*](C)(C(=O)OCCOCCOCCOCCOCCOCCOCCOCCOCCOC);0,1;;;;;;;24300,0;;1,57;SEC(THF);PS;0,005013333;;;;;;;;38,77;;A;;5;;;
10.1021/ma0517042;random;;linear;ATRP;[*]C(C)(C(=O)OC);[*]Br;[*]CC[*](C)(C(=O)OCCOCCOC);0,9;[*]CC[*](C)(C(=O)OCCOCCOCCOCCOCCOCCOCCOCCOCCOC);0,1;;;;;;;24300,0;;1,57;SEC(THF);PS;0,010026667;;;;;;;;36,84;;A;;5;;;
10.1021/ma0517042;random;;linear;ATRP;[*]C(C)(C(=O)OC);[*]Br;[*]CC[*](C)(C(=O)OCCOCCOC);0,9;[*]CC[*](C)(C(=O)OCCOCCOCCOCCOCCOCCOCCOCCOCCOC);0,1;;;;;;;24300,0;;1,57;SEC(THF);PS;0,019946667;;;;;;;;36,45;;A;;5;;;
10.1021/ma0517042;random;;linear;ATRP;[*]C(C)(C(=O)OC);[*]Br;[*]CC[*](C)(C(=O)OCCOCCOC);0,7;[*]CC[*](C)(C(=O)OCCOCCOCCOCCOCCOCCOCCOCCOCCOC);0,3;;;;;;;35000,0;;1,22;SEC(THF);PS;0,00096;;;;;;;;61,03;;A;;2;;;
10.1021/ma0517042;random;;linear;ATRP;[*]C(C)(C(=O)OC);[*]Br;[*]CC[*](C)(C(=O)OCCOCCOC);0,7;[*]CC[*](C)(C(=O)OCCOCCOCCOCCOCCOCCOCCOCCOCCOC);0,3;;;;;;;35000,0;;1,22;SEC(THF);PS;0,002986667;;;;;;;;59,1;;A;;2;;;
10.1021/ma0517042;random;;linear;ATRP;[*]C(C)(C(=O)OC);[*]Br;[*]CC[*](C)(C(=O)OCCOCCOC);0,7;[*]CC[*](C)(C(=O)OCCOCCOCCOCCOCCOCCOCCOCCOCCOC);0,3;;;;;;;35000,0;;1,22;SEC(THF);PS;0,005013333;;;;;;;;57,16;;A;;2;;;
10.1021/ma0517042;random;;linear;ATRP;[*]C(C)(C(=O)OC);[*]Br;[*]CC[*](C)(C(=O)OCCOCCOC);0,7;[*]CC[*](C)(C(=O)OCCOCCOCCOCCOCCOCCOCCOCCOCCOC);0,3;;;;;;;35000,0;;1,22;SEC(THF);PS;0,009973333;;;;;;;;56,0;;A;;2;;;
10.1021/ma0517042;random;;linear;ATRP;[*]C(C)(C(=O)OC);[*]Br;[*]CC[*](C)(C(=O)OCCOCCOC);0,7;[*]CC[*](C)(C(=O)OCCOCCOCCOCCOCCOCCOCCOCCOCCOC);0,3;;;;;;;35000,0;;1,22;SEC(THF);PS;0,019946667;;;;;;;;55,42;;A;;2;;;
10.1002/macp.200400135;homo;;linear;FRP;[*]C(C)(C)(C#N);[*]C(C)(C)(C#N);[*]CC[*](C)(C(=O)OCCOCCOC);1,0;;;;;;;;;31900,0;;1,48;SEC(CHCl3);PS;0,001;;;;;;;;25,3;;A;;PDM;350 nm;;
10.1002/macp.200400135;homo;;linear;FRP;[*]C(C)(C)(C#N);[*]C(C)(C)(C#N);[*]CC[*](C)(C(=O)OCCOCCOC);1,0;;;;;;;;;31900,0;;1,48;SEC(CHCl3);PS;0,001;;C([C@@H]1[C@@H]2[C@@H]([C@H]([C@H](O1)O[C@@H]3[C@H](O[C@@H]([C@@H]([C@H]3O)O)O[C@@H]4[C@H](O[C@@H]([C@@H]([C@H]4O)O)O[C@@H]5[C@H](O[C@@H]([C@@H]([C@H]5O)O)O[C@@H]6[C@H](O[C@@H]([C@@H]([C@H]6O)O)O[C@@H]7[C@H](O[C@H](O2)[C@@H]([C@H]7O)O)CO)CO)CO)CO)CO)O)O)O;0,001;;;;;25,3;;A;;PDM;350 nm;;
10.1002/macp.200400135;homo;;linear;FRP;[*]C(C)(C)(C#N);[*]C(C)(C)(C#N);[*]CC[*](C)(C(=O)OCCOCCOC);1,0;;;;;;;;;31900,0;;1,48;SEC(CHCl3);PS;0,001;;COC[C@H]1O[C@@H]2O[C@H]3[C@H](O)[C@@H](OC)[C@H](O[C@@H]3COC)O[C@H]4[C@H](O)[C@@H](OC)[C@H](O[C@@H]4COC)O[C@H]5[C@H](O)[C@@H](OC)[C@H](O[C@@H]5COC)O[C@H]6[C@H](O)[C@@H](OC)[C@H](O[C@@H]6COC)O[C@H]7[C@H](O)[C@@H](OC)[C@H](O[C@@H]7COC)O[C@H]8[C@H](O)[C@@H](OC)[C@H](O[C@@H]8COC)O[C@H]1[C@H](O)[C@H]2OC;0,001;;;;;25,5;;A;;PDM;350 nm;;
10.1002/macp.200400135;homo;;linear;FRP;[*]C(C)(C)(C#N);[*]C(C)(C)(C#N);[*]CC[*](C)(C(=O)OCCOCCOC);1,0;;;;;;;;;31900,0;;1,48;SEC(CHCl3);PS;0,001;;C7c1c(O)c(cc(S(=O)(=O)[O-])c1)Cc2c(O)c(cc(S(=O)(=O)[O-])c2)Cc3c(O)c(cc(S(=O)(=O)[O-])c3)Cc4c(O)c(cc(S(=O)(=O)[O-])c4)Cc5c(O)c(cc(S(=O)(=O)[O-])c5)Cc6c(O)c(cc(S(=O)(=O)[O-])c6)7.[Na+].[Na+].[Na+].[Na+].[Na+].[Na+];0,001;;;;;25,2;;A;;PDM;350 nm;;
10.1002/macp.200400135;random;;graft;FRP;[*]C(C)(C)(C#N);[*]C(C)(C)(C#N);[*]CC[*](C)(C(=O)OCCOCCOC);0,973;[*]CC[*](C)(C(=O)OCCOCCOCCOCCOCCOCCOCCOCCOCCOC);0,027;;;;;;;116000,0;;2,49;SEC(CHCl3);PS;0,001;;;;;;;;27,7;;A;;PDMP9M;350 nm;;
10.1002/macp.200400135;random;;graft;FRP;[*]C(C)(C)(C#N);[*]C(C)(C)(C#N);[*]CC[*](C)(C(=O)OCCOCCOC);0,973;[*]CC[*](C)(C(=O)OCCOCCOCCOCCOCCOCCOCCOCCOCCOC);0,027;;;;;;;116000,0;;2,49;SEC(CHCl3);PS;0,001;;C([C@@H]1[C@@H]2[C@@H]([C@H]([C@H](O1)O[C@@H]3[C@H](O[C@@H]([C@@H]([C@H]3O)O)O[C@@H]4[C@H](O[C@@H]([C@@H]([C@H]4O)O)O[C@@H]5[C@H](O[C@@H]([C@@H]([C@H]5O)O)O[C@@H]6[C@H](O[C@@H]([C@@H]([C@H]6O)O)O[C@@H]7[C@H](O[C@H](O2)[C@@H]([C@H]7O)O)CO)CO)CO)CO)CO)O)O)O;0,001;;;;;26,5;;A;;PDMP9M;350 nm;;
10.1002/macp.200400135;random;;graft;FRP;[*]C(C)(C)(C#N);[*]C(C)(C)(C#N);[*]CC[*](C)(C(=O)OCCOCCOC);0,973;[*]CC[*](C)(C(=O)OCCOCCOCCOCCOCCOCCOCCOCCOCCOC);0,027;;;;;;;116000,0;;2,49;SEC(CHCl3);PS;0,001;;COC[C@H]1O[C@@H]2O[C@H]3[C@H](O)[C@@H](OC)[C@H](O[C@@H]3COC)O[C@H]4[C@H](O)[C@@H](OC)[C@H](O[C@@H]4COC)O[C@H]5[C@H](O)[C@@H](OC)[C@H](O[C@@H]5COC)O[C@H]6[C@H](O)[C@@H](OC)[C@H](O[C@@H]6COC)O[C@H]7[C@H](O)[C@@H](OC)[C@H](O[C@@H]7COC)O[C@H]8[C@H](O)[C@@H](OC)[C@H](O[C@@H]8COC)O[C@H]1[C@H](O)[C@H]2OC;0,001;;;;;28,3;;A;;PDMP9M;350 nm;;
10.1002/macp.200400135;random;;graft;FRP;[*]C(C)(C)(C#N);[*]C(C)(C)(C#N);[*]CC[*](C)(C(=O)OCCOCCOC);0,973;[*]CC[*](C)(C(=O)OCCOCCOCCOCCOCCOCCOCCOCCOCCOC);0,027;;;;;;;116000,0;;2,49;SEC(CHCl3);PS;0,001;;C7c1c(O)c(cc(S(=O)(=O)[O-])c1)Cc2c(O)c(cc(S(=O)(=O)[O-])c2)Cc3c(O)c(cc(S(=O)(=O)[O-])c3)Cc4c(O)c(cc(S(=O)(=O)[O-])c4)Cc5c(O)c(cc(S(=O)(=O)[O-])c5)Cc6c(O)c(cc(S(=O)(=O)[O-])c6)7.[Na+].[Na+].[Na+].[Na+].[Na+].[Na+];0,001;;;;;34,7;;A;;PDMP9M;350 nm;;
10.1002/macp.200400135;random;;graft;FRP;[*]C(C)(C)(C#N);[*]C(C)(C)(C#N);[*]CC[*](C)(C(=O)OCCOCCOC);0,959;[*]CC[*](C)(C(=O)OCCOCCOCCOCCOCCOCCOCCOCCOCCOC);0,041;;;;;;;67200,0;;1,91;SEC(CHCl3);PS;0,001;;;;;;;;29,7;;A;;PDMP9M;350 nm;;
10.1002/macp.200400135;random;;graft;FRP;[*]C(C)(C)(C#N);[*]C(C)(C)(C#N);[*]CC[*](C)(C(=O)OCCOCCOC);0,959;[*]CC[*](C)(C(=O)OCCOCCOCCOCCOCCOCCOCCOCCOCCOC);0,041;;;;;;;67200,0;;1,91;SEC(CHCl3);PS;0,001;;C([C@@H]1[C@@H]2[C@@H]([C@H]([C@H](O1)O[C@@H]3[C@H](O[C@@H]([C@@H]([C@H]3O)O)O[C@@H]4[C@H](O[C@@H]([C@@H]([C@H]4O)O)O[C@@H]5[C@H](O[C@@H]([C@@H]([C@H]5O)O)O[C@@H]6[C@H](O[C@@H]([C@@H]([C@H]6O)O)O[C@@H]7[C@H](O[C@H](O2)[C@@H]([C@H]7O)O)CO)CO)CO)CO)CO)O)O)O;0,001;;;;;28,6;;A;;PDMP9M;350 nm;;
10.1002/macp.200400135;random;;graft;FRP;[*]C(C)(C)(C#N);[*]C(C)(C)(C#N);[*]CC[*](C)(C(=O)OCCOCCOC);0,959;[*]CC[*](C)(C(=O)OCCOCCOCCOCCOCCOCCOCCOCCOCCOC);0,041;;;;;;;67200,0;;1,91;SEC(CHCl3);PS;0,001;;COC[C@H]1O[C@@H]2O[C@H]3[C@H](O)[C@@H](OC)[C@H](O[C@@H]3COC)O[C@H]4[C@H](O)[C@@H](OC)[C@H](O[C@@H]4COC)O[C@H]5[C@H](O)[C@@H](OC)[C@H](O[C@@H]5COC)O[C@H]6[C@H](O)[C@@H](OC)[C@H](O[C@@H]6COC)O[C@H]7[C@H](O)[C@@H](OC)[C@H](O[C@@H]7COC)O[C@H]8[C@H](O)[C@@H](OC)[C@H](O[C@@H]8COC)O[C@H]1[C@H](O)[C@H]2OC;0,001;;;;;30,7;;A;;PDMP9M;350 nm;;
10.1002/macp.200400135;random;;graft;FRP;[*]C(C)(C)(C#N);[*]C(C)(C)(C#N);[*]CC[*](C)(C(=O)OCCOCCOC);0,959;[*]CC[*](C)(C(=O)OCCOCCOCCOCCOCCOCCOCCOCCOCCOC);0,041;;;;;;;67200,0;;1,91;SEC(CHCl3);PS;0,001;;C7c1c(O)c(cc(S(=O)(=O)[O-])c1)Cc2c(O)c(cc(S(=O)(=O)[O-])c2)Cc3c(O)c(cc(S(=O)(=O)[O-])c3)Cc4c(O)c(cc(S(=O)(=O)[O-])c4)Cc5c(O)c(cc(S(=O)(=O)[O-])c5)Cc6c(O)c(cc(S(=O)(=O)[O-])c6)7.[Na+].[Na+].[Na+].[Na+].[Na+].[Na+];0,001;;;;;33,5;;A;;PDMP9M;350 nm;;
10.1002/macp.200400135;random;;graft;FRP;[*]C(C)(C)(C#N);[*]C(C)(C)(C#N);[*]CC[*](C)(C(=O)OCCOCCOC);0,903;[*]CC[*](C)(C(=O)OCCOCCOCCOCCOCCOCCOCCOCCOCCOC);0,097;;;;;;;20100,0;;1,53;SEC(CHCl3);PS;0,001;;;;;;;;39,3;;A;;PDMP9M;350 nm;;
10.1002/macp.200400135;random;;graft;FRP;[*]C(C)(C)(C#N);[*]C(C)(C)(C#N);[*]CC[*](C)(C(=O)OCCOCCOC);0,903;[*]CC[*](C)(C(=O)OCCOCCOCCOCCOCCOCCOCCOCCOCCOC);0,097;;;;;;;20100,0;;1,53;SEC(CHCl3);PS;0,001;;C([C@@H]1[C@@H]2[C@@H]([C@H]([C@H](O1)O[C@@H]3[C@H](O[C@@H]([C@@H]([C@H]3O)O)O[C@@H]4[C@H](O[C@@H]([C@@H]([C@H]4O)O)O[C@@H]5[C@H](O[C@@H]([C@@H]([C@H]5O)O)O[C@@H]6[C@H](O[C@@H]([C@@H]([C@H]6O)O)O[C@@H]7[C@H](O[C@H](O2)[C@@H]([C@H]7O)O)CO)CO)CO)CO)CO)O)O)O;0,001;;;;;39,0;;A;;PDMP9M;350 nm;;
10.1002/macp.200400135;random;;graft;FRP;[*]C(C)(C)(C#N);[*]C(C)(C)(C#N);[*]CC[*](C)(C(=O)OCCOCCOC);0,903;[*]CC[*](C)(C(=O)OCCOCCOCCOCCOCCOCCOCCOCCOCCOC);0,097;;;;;;;20100,0;;1,53;SEC(CHCl3);PS;0,001;;COC[C@H]1O[C@@H]2O[C@H]3[C@H](O)[C@@H](OC)[C@H](O[C@@H]3COC)O[C@H]4[C@H](O)[C@@H](OC)[C@H](O[C@@H]4COC)O[C@H]5[C@H](O)[C@@H](OC)[C@H](O[C@@H]5COC)O[C@H]6[C@H](O)[C@@H](OC)[C@H](O[C@@H]6COC)O[C@H]7[C@H](O)[C@@H](OC)[C@H](O[C@@H]7COC)O[C@H]8[C@H](O)[C@@H](OC)[C@H](O[C@@H]8COC)O[C@H]1[C@H](O)[C@H]2OC;0,001;;;;;39,2;;A;;PDMP9M;350 nm;;
10.1002/macp.200400135;random;;graft;FRP;[*]C(C)(C)(C#N);[*]C(C)(C)(C#N);[*]CC[*](C)(C(=O)OCCOCCOC);0,903;[*]CC[*](C)(C(=O)OCCOCCOCCOCCOCCOCCOCCOCCOCCOC);0,097;;;;;;;20100,0;;1,53;SEC(CHCl3);PS;0,001;;C7c1c(O)c(cc(S(=O)(=O)[O-])c1)Cc2c(O)c(cc(S(=O)(=O)[O-])c2)Cc3c(O)c(cc(S(=O)(=O)[O-])c3)Cc4c(O)c(cc(S(=O)(=O)[O-])c4)Cc5c(O)c(cc(S(=O)(=O)[O-])c5)Cc6c(O)c(cc(S(=O)(=O)[O-])c6)7.[Na+].[Na+].[Na+].[Na+].[Na+].[Na+];0,001;;;;;39,6;;A;;PDMP9M;350 nm;;
10.1002/macp.200400135;random;;graft;FRP;[*]C(C)(C)(C#N);[*]C(C)(C)(C#N);[*]CC[*](C)(C(=O)OCCOCCOC);0,982;[*]CC[*](C)(C(=O)OCCOCCOCCOCCOCCOCCOCCOCCOCCOCCOCCOCCOCCOCCOCCOCCOCCOCCOCCOCCOCCOCCOCCOC);0,018;;;;;;;76300,0;;1,92;SEC(CHCl3);PS;0,001;;;;;;;;29,6;;A;;PDMP23M;350 nm;;
10.1002/macp.200400135;random;;graft;FRP;[*]C(C)(C)(C#N);[*]C(C)(C)(C#N);[*]CC[*](C)(C(=O)OCCOCCOC);0,982;[*]CC[*](C)(C(=O)OCCOCCOCCOCCOCCOCCOCCOCCOCCOCCOCCOCCOCCOCCOCCOCCOCCOCCOCCOCCOCCOCCOCCOC);0,018;;;;;;;76300,0;;1,92;SEC(CHCl3);PS;0,001;;C([C@@H]1[C@@H]2[C@@H]([C@H]([C@H](O1)O[C@@H]3[C@H](O[C@@H]([C@@H]([C@H]3O)O)O[C@@H]4[C@H](O[C@@H]([C@@H]([C@H]4O)O)O[C@@H]5[C@H](O[C@@H]([C@@H]([C@H]5O)O)O[C@@H]6[C@H](O[C@@H]([C@@H]([C@H]6O)O)O[C@@H]7[C@H](O[C@H](O2)[C@@H]([C@H]7O)O)CO)CO)CO)CO)CO)O)O)O;0,001;;;;;27,3;;A;;PDMP23M;350 nm;;
10.1002/macp.200400135;random;;graft;FRP;[*]C(C)(C)(C#N);[*]C(C)(C)(C#N);[*]CC[*](C)(C(=O)OCCOCCOC);0,982;[*]CC[*](C)(C(=O)OCCOCCOCCOCCOCCOCCOCCOCCOCCOCCOCCOCCOCCOCCOCCOCCOCCOCCOCCOCCOCCOCCOCCOC);0,018;;;;;;;76300,0;;1,92;SEC(CHCl3);PS;0,001;;COC[C@H]1O[C@@H]2O[C@H]3[C@H](O)[C@@H](OC)[C@H](O[C@@H]3COC)O[C@H]4[C@H](O)[C@@H](OC)[C@H](O[C@@H]4COC)O[C@H]5[C@H](O)[C@@H](OC)[C@H](O[C@@H]5COC)O[C@H]6[C@H](O)[C@@H](OC)[C@H](O[C@@H]6COC)O[C@H]7[C@H](O)[C@@H](OC)[C@H](O[C@@H]7COC)O[C@H]8[C@H](O)[C@@H](OC)[C@H](O[C@@H]8COC)O[C@H]1[C@H](O)[C@H]2OC;0,001;;;;;30,0;;A;;PDMP23M;350 nm;;
10.1002/macp.200400135;random;;graft;FRP;[*]C(C)(C)(C#N);[*]C(C)(C)(C#N);[*]CC[*](C)(C(=O)OCCOCCOC);0,982;[*]CC[*](C)(C(=O)OCCOCCOCCOCCOCCOCCOCCOCCOCCOCCOCCOCCOCCOCCOCCOCCOCCOCCOCCOCCOCCOCCOCCOC);0,018;;;;;;;76300,0;;1,92;SEC(CHCl3);PS;0,001;;C7c1c(O)c(cc(S(=O)(=O)[O-])c1)Cc2c(O)c(cc(S(=O)(=O)[O-])c2)Cc3c(O)c(cc(S(=O)(=O)[O-])c3)Cc4c(O)c(cc(S(=O)(=O)[O-])c4)Cc5c(O)c(cc(S(=O)(=O)[O-])c5)Cc6c(O)c(cc(S(=O)(=O)[O-])c6)7.[Na+].[Na+].[Na+].[Na+].[Na+].[Na+];0,001;;;;;40,5;;A;;PDMP23M;350 nm;;
10.1002/macp.200400135;random;;graft;FRP;[*]C(C)(C)(C#N);[*]C(C)(C)(C#N);[*]CC[*](C)(C(=O)OCCOCCOC);0,956;[*]CC[*](C)(C(=O)OCCOCCOCCOCCOCCOCCOCCOCCOCCOCCOCCOCCOCCOCCOCCOCCOCCOCCOCCOCCOCCOCCOCCOC);0,044;;;;;;;34200,0;;1,9;SEC(CHCl3);PS;0,001;;;;;;;;36,0;;A;;PDMP23M;350 nm;;
10.1002/macp.200400135;random;;graft;FRP;[*]C(C)(C)(C#N);[*]C(C)(C)(C#N);[*]CC[*](C)(C(=O)OCCOCCOC);0,956;[*]CC[*](C)(C(=O)OCCOCCOCCOCCOCCOCCOCCOCCOCCOCCOCCOCCOCCOCCOCCOCCOCCOCCOCCOCCOCCOCCOCCOC);0,044;;;;;;;34200,0;;1,9;SEC(CHCl3);PS;0,001;;C([C@@H]1[C@@H]2[C@@H]([C@H]([C@H](O1)O[C@@H]3[C@H](O[C@@H]([C@@H]([C@H]3O)O)O[C@@H]4[C@H](O[C@@H]([C@@H]([C@H]4O)O)O[C@@H]5[C@H](O[C@@H]([C@@H]([C@H]5O)O)O[C@@H]6[C@H](O[C@@H]([C@@H]([C@H]6O)O)O[C@@H]7[C@H](O[C@H](O2)[C@@H]([C@H]7O)O)CO)CO)CO)CO)CO)O)O)O;0,001;;;;;35,5;;A;;PDMP23M;350 nm;;
10.1002/macp.200400135;random;;graft;FRP;[*]C(C)(C)(C#N);[*]C(C)(C)(C#N);[*]CC[*](C)(C(=O)OCCOCCOC);0,956;[*]CC[*](C)(C(=O)OCCOCCOCCOCCOCCOCCOCCOCCOCCOCCOCCOCCOCCOCCOCCOCCOCCOCCOCCOCCOCCOCCOCCOC);0,044;;;;;;;34200,0;;1,9;SEC(CHCl3);PS;0,001;;COC[C@H]1O[C@@H]2O[C@H]3[C@H](O)[C@@H](OC)[C@H](O[C@@H]3COC)O[C@H]4[C@H](O)[C@@H](OC)[C@H](O[C@@H]4COC)O[C@H]5[C@H](O)[C@@H](OC)[C@H](O[C@@H]5COC)O[C@H]6[C@H](O)[C@@H](OC)[C@H](O[C@@H]6COC)O[C@H]7[C@H](O)[C@@H](OC)[C@H](O[C@@H]7COC)O[C@H]8[C@H](O)[C@@H](OC)[C@H](O[C@@H]8COC)O[C@H]1[C@H](O)[C@H]2OC;0,001;;;;;36,5;;A;;PDMP23M;350 nm;;
10.1002/macp.200400135;random;;graft;FRP;[*]C(C)(C)(C#N);[*]C(C)(C)(C#N);[*]CC[*](C)(C(=O)OCCOCCOC);0,956;[*]CC[*](C)(C(=O)OCCCCCCCCCCC);0,044;;;;;;;34200,0;;1,9;SEC(CHCl3);PS;0,001;;C7c1c(O)c(cc(S(=O)(=O)[O-])c1)Cc2c(O)c(cc(S(=O)(=O)[O-])c2)Cc3c(O)c(cc(S(=O)(=O)[O-])c3)Cc4c(O)c(cc(S(=O)(=O)[O-])c4)Cc5c(O)c(cc(S(=O)(=O)[O-])c5)Cc6c(O)c(cc(S(=O)(=O)[O-])c6)7.[Na+].[Na+].[Na+].[Na+].[Na+].[Na+];0,001;;;;;45,0;;A;;PDMP23M;350 nm;;
10.1002/macp.200400135;random;;graft;FRP;[*]C(C)(C)(C#N);[*]C(C)(C)(C#N);[*]CC[*](C)(C(=O)OCCOCCOC);0,906;[*]CC[*](C)(C(=O)OCCCCCCCCCCC);0,094;;;;;;;56700,0;;1,71;SEC(CHCl3);PS;0,001;;;;;;;;61,5;;A;;PDMP23M;350 nm;;
10.1002/macp.200400135;random;;graft;FRP;[*]C(C)(C)(C#N);[*]C(C)(C)(C#N);[*]CC[*](C)(C(=O)OCCOCCOC);0,906;[*]CC[*](C)(C(=O)OCCCCCCCCCCC);0,094;;;;;;;56700,0;;1,71;SEC(CHCl3);PS;0,001;;C([C@@H]1[C@@H]2[C@@H]([C@H]([C@H](O1)O[C@@H]3[C@H](O[C@@H]([C@@H]([C@H]3O)O)O[C@@H]4[C@H](O[C@@H]([C@@H]([C@H]4O)O)O[C@@H]5[C@H](O[C@@H]([C@@H]([C@H]5O)O)O[C@@H]6[C@H](O[C@@H]([C@@H]([C@H]6O)O)O[C@@H]7[C@H](O[C@H](O2)[C@@H]([C@H]7O)O)CO)CO)CO)CO)CO)O)O)O;0,001;;;;;61,0;;A;;PDMP23M;350 nm;;
10.1002/macp.200400135;random;;graft;FRP;[*]C(C)(C)(C#N);[*]C(C)(C)(C#N);[*]CC[*](C)(C(=O)OCCOCCOC);0,906;[*]CC[*](C)(C(=O)OCCCCCCCCCCC);0,094;;;;;;;56700,0;;1,71;SEC(CHCl3);PS;0,001;;COC[C@H]1O[C@@H]2O[C@H]3[C@H](O)[C@@H](OC)[C@H](O[C@@H]3COC)O[C@H]4[C@H](O)[C@@H](OC)[C@H](O[C@@H]4COC)O[C@H]5[C@H](O)[C@@H](OC)[C@H](O[C@@H]5COC)O[C@H]6[C@H](O)[C@@H](OC)[C@H](O[C@@H]6COC)O[C@H]7[C@H](O)[C@@H](OC)[C@H](O[C@@H]7COC)O[C@H]8[C@H](O)[C@@H](OC)[C@H](O[C@@H]8COC)O[C@H]1[C@H](O)[C@H]2OC;0,001;;;;;61,3;;A;;PDMP23M;350 nm;;
10.1002/macp.200400135;random;;graft;FRP;[*]C(C)(C)(C#N);[*]C(C)(C)(C#N);[*]CC[*](C)(C(=O)OCCOCCOC);0,906;[*]CC[*](C)(C(=O)OCCCCCCCCCCC);0,094;;;;;;;56700,0;;1,71;SEC(CHCl3);PS;0,001;;C7c1c(O)c(cc(S(=O)(=O)[O-])c1)Cc2c(O)c(cc(S(=O)(=O)[O-])c2)Cc3c(O)c(cc(S(=O)(=O)[O-])c3)Cc4c(O)c(cc(S(=O)(=O)[O-])c4)Cc5c(O)c(cc(S(=O)(=O)[O-])c5)Cc6c(O)c(cc(S(=O)(=O)[O-])c6)7.[Na+].[Na+].[Na+].[Na+].[Na+].[Na+];0,001;;;;;63,5;;A;;PDMP23M;350 nm;;
10.1002/macp.200400135;random;;graft;FRP;[*]C(C)(C)(C#N);[*]C(C)(C)(C#N);[*]CC[*](C)(C(=O)OCCOCCOC);0,955;[*]CC[*](C)(C(=O)OCCCCCCCCCCC);0,045;;;;;;;52600,0;;1,64;SEC(CHCl3);PS;0,001;;;;;;;;19,5;;A;;PDMC12M;350 nm;;
10.1002/macp.200400135;random;;graft;FRP;[*]C(C)(C)(C#N);[*]C(C)(C)(C#N);[*]CC[*](C)(C(=O)OCCOCCOC);0,955;[*]CC[*](C)(C(=O)OCCCCCCCCCCC);0,045;;;;;;;52600,0;;1,64;SEC(CHCl3);PS;0,001;;C([C@@H]1[C@@H]2[C@@H]([C@H]([C@H](O1)O[C@@H]3[C@H](O[C@@H]([C@@H]([C@H]3O)O)O[C@@H]4[C@H](O[C@@H]([C@@H]([C@H]4O)O)O[C@@H]5[C@H](O[C@@H]([C@@H]([C@H]5O)O)O[C@@H]6[C@H](O[C@@H]([C@@H]([C@H]6O)O)O[C@@H]7[C@H](O[C@H](O2)[C@@H]([C@H]7O)O)CO)CO)CO)CO)CO)O)O)O;0,001;;;;;21,2;;A;;PDMC12M;350 nm;;
10.1002/macp.200400135;random;;graft;FRP;[*]C(C)(C)(C#N);[*]C(C)(C)(C#N);[*]CC[*](C)(C(=O)OCCOCCOC);0,955;[*]CC[*](C)(C(=O)OCCCCCCCCCCC);0,045;;;;;;;52600,0;;1,64;SEC(CHCl3);PS;0,001;;COC[C@H]1O[C@@H]2O[C@H]3[C@H](O)[C@@H](OC)[C@H](O[C@@H]3COC)O[C@H]4[C@H](O)[C@@H](OC)[C@H](O[C@@H]4COC)O[C@H]5[C@H](O)[C@@H](OC)[C@H](O[C@@H]5COC)O[C@H]6[C@H](O)[C@@H](OC)[C@H](O[C@@H]6COC)O[C@H]7[C@H](O)[C@@H](OC)[C@H](O[C@@H]7COC)O[C@H]8[C@H](O)[C@@H](OC)[C@H](O[C@@H]8COC)O[C@H]1[C@H](O)[C@H]2OC;0,001;;;;;21,5;;A;;PDMC12M;350 nm;;
10.1002/macp.200400135;random;;graft;FRP;[*]C(C)(C)(C#N);[*]C(C)(C)(C#N);[*]CC[*](C)(C(=O)OCCOCCOC);0,955;[*]CC[*](C)(C(=O)OCCCCCCCCCCC);0,045;;;;;;;52600,0;;1,64;SEC(CHCl3);PS;0,001;;C7c1c(O)c(cc(S(=O)(=O)[O-])c1)Cc2c(O)c(cc(S(=O)(=O)[O-])c2)Cc3c(O)c(cc(S(=O)(=O)[O-])c3)Cc4c(O)c(cc(S(=O)(=O)[O-])c4)Cc5c(O)c(cc(S(=O)(=O)[O-])c5)Cc6c(O)c(cc(S(=O)(=O)[O-])c6)7.[Na+].[Na+].[Na+].[Na+].[Na+].[Na+];0,001;;;;;25,5;;A;;PDMC12M;350 nm;;
10.1021/bc980108s ;random;;linear;FRP;[*]C(C)(C)(C#N);[*]C(C)(C)(C#N);[*]CC[*](C(=O)NC(C)C);1,0;;;;;;;;;7500,0;;;VPO;;;0,0023;;;;;;;32,78;;0,1;;;Mn estimated;;
10.1021/bc980108s ;random;;linear;FRP;[*]C(C)(C)(C#N);[*]C(C)(C)(C#N);[*]CC[*](C(=O)NC(C)C);0,983;[*]CC[*](C(=O)N);0,017;;;;;;;7500,0;;;VPO;;;0,002;;;;;;;34,17;;0,1;;AAm;Mn estimated;;
10.1021/bc980108s ;random;;linear;FRP;[*]C(C)(C)(C#N);[*]C(C)(C)(C#N);[*]CC[*](C(=O)NC(C)C);0,963;[*]CC[*](C(=O)N);0,037;;;;;;;7500,0;;;VPO;;;0,002;;;;;;;35,28;;0,1;;AAm;Mn estimated;;
10.1021/bc980108s ;random;;linear;FRP;[*]C(C)(C)(C#N);[*]C(C)(C)(C#N);[*]CC[*](C(=O)NC(C)C);0,923;[*]CC[*](C(=O)N);0,077;;;;;;;7500,0;;;VPO;;;0,002;;;;;;;39,44;;0,1;;AAm;Mn estimated;;
10.1021/bc980108s ;random;;linear;FRP;[*]C(C)(C)(C#N);[*]C(C)(C)(C#N);[*]CC[*](C(=O)NC(C)C);0,883;[*]CC[*](C(=O)N);0,117;;;;;;;7500,0;;;VPO;;;0,002;;;;;;;42,22;;0,1;;AAm;Mn estimated;;
10.1021/bc980108s ;random;;linear;FRP;[*]C(C)(C)(C#N);[*]C(C)(C)(C#N);[*]CC[*](C(=O)NC(C)C);0,843;[*]CC[*](C(=O)N);0,157;;;;;;;7500,0;;;VPO;;;0,002;;;;;;;46,67;;0,1;;AAm;Mn estimated;;
10.1021/bc980108s ;random;;linear;FRP;[*]C(C)(C)(C#N);[*]C(C)(C)(C#N);[*]CC[*](C(=O)NC(C)C);0,803;[*]CC[*](C(=O)N);0,197;;;;;;;7500,0;;;VPO;;;0,002;;;;;;;53,61;;0,1;;AAm;Mn estimated;;
10.1021/bc980108s ;random;;linear;FRP;[*]C(C)(C)(C#N);[*]C(C)(C)(C#N);[*]CC[*](C(=O)NC(C)C);0,95;[*]CC[*](C(=O)NC(C)(C)C);0,05;;;;;;;7500,0;;;VPO;;;0,002;;;;;;;28,33;;0,1;;N-tBAAm;Mn estimated;;
10.1021/bc980108s ;random;;linear;FRP;[*]C(C)(C)(C#N);[*]C(C)(C)(C#N);[*]CC[*](C(=O)NC(C)C);0,903;[*]CC[*](C(=O)NC(C)(C)C);0,097;;;;;;;7500,0;;;VPO;;;0,002;;;;;;;26,67;;0,1;;N-tBAAm;Mn estimated;;
10.1021/bc980108s ;random;;linear;FRP;[*]C(C)(C)(C#N);[*]C(C)(C)(C#N);[*]CC[*](C(=O)NC(C)C);0,85;[*]CC[*](C(=O)NC(C)(C)C);0,15;;;;;;;7500,0;;;VPO;;;0,002;;;;;;;25,0;;0,1;;N-tBAAm;Mn estimated;;
10.1021/bc980108s ;random;;linear;FRP;[*]C(C)(C)(C#N);[*]C(C)(C)(C#N);[*]CC[*](C(=O)NC(C)C);0,803;[*]CC[*](C(=O)NC(C)(C)C);0,197;;;;;;;7500,0;;;VPO;;;0,002;;;;;;;23,06;;0,1;;N-tBAAm;Mn estimated;;
10.1021/bc980108s ;random;;linear;FRP;[*]C(C)(C)(C#N);[*]C(C)(C)(C#N);[*]CC[*](C(=O)NC(C)C);0,7;[*]CC[*](C(=O)NC(C)(C)C);0,3;;;;;;;7500,0;;;VPO;;;0,002;;;;;;;17,78;;0,1;;N-tBAAm;Mn estimated;;
10.1021/bc980108s ;random;;linear;FRP;[*]C(C)(C)(C#N);[*]C(C)(C)(C#N);[*]CC[*](C(=O)NC(C)C);0,6;[*]CC[*](C(=O)NC(C)(C)C);0,4;;;;;;;7500,0;;;VPO;;;0,002;;;;;;;13,33;;0,1;;N-tBAAm;Mn estimated;;
10.1021/bc980108s ;random;;linear;FRP;[*]C(C)(C)(C#N);[*]C(C)(C)(C#N);[*]CC[*](C(=O)NC(C)C);0,5;[*]CC[*](C(=O)NC(C)(C)C);0,5;;;;;;;7500,0;;;VPO;;;0,002;;;;;;;8,89;;0,1;;N-tBAAm;Mn estimated;;
10.1021/bc980108s ;random;;linear;FRP;[*]C(C)(C)(C#N);[*]C(C)(C)(C#N);[*]CC[*](C(=O)NC(C)C);0,397;[*]CC[*](C(=O)NC(C)(C)C);0,603;;;;;;;7500,0;;;VPO;;;0,002;;;;;;;4,17;;0,1;;N-tBAAm;Mn estimated;;
10.1021/bc980108s ;random;;linear;FRP;[*]C(C)(C)(C#N);[*]C(C)(C)(C#N);[*]CC[*](C(=O)NC(C)C);0,297;[*]CC[*](C(=O)NC(C)(C)C);0,703;;;;;;;7500,0;;;VPO;;;0,002;;;;;;;;insol;0,1;;N-tBAAm;Mn estimated;;
10.1021/ma1005759;homo;;graft;RAFT;[*]C(C)(C#N)(CCC(=O)Oc1c(F)c(F)c(F)c(F)c1(F));[*]SC(=S)c1ccccc1;[*]CC[*](C)(C(=O)OCCOCCOCCOCCOC);1,0;;;;;;;;;3550,0;;1,14;SEC(THF);PS;0,01;;;;;;;;42,8;;C;;P1;632 nm;;
10.1021/ma1005759;homo;;graft;RAFT;[*]C(C)(C#N)(CCC(=O)NOCCOCCOCCOCCOCCOCCOCCOCCOCCOCCOC);[*]SSC;[*]CC[*](C)(C(=O)OCCOCCOCCOCCOC);1,0;;;;;;;;;3270,0;;1,11;SEC(THF);PS;0,01;;;;;;;;62,7;;C;;P2;632 nm;;
10.1021/ma1005759;homo;;graft;RAFT;[*]C(C)(C#N)(CCC(=O)NOCCOCCOCCOCCOCCOCCOCCOCCOCCOCCOC);[*]CCCCCCCCCCCCCCCC;[*]CC[*](C)(C(=O)OCCOCCOCCOCCOC);1,0;;;;;;;;;3270,0;;1,11;SEC(THF);PS;0,01;;;;;;;;62,4;;C;;P3;632 nm;;
10.1021/ma1005759;homo;;graft;RAFT;[*]C(C)(C#N)(CCC(=O)NOCCOCCOCCOCCOCCOCCOCCOCCOCCOCCOC);[*]S(SCCC(F)(F)C(F)(F)C(F)(F)C(F)(F)C(F)(F)C(F)(F)F);[*]CC[*](C)(C(=O)OCCOCCOCCOCCOC);1,0;;;;;;;;;3100,0;;1,13;SEC(THF);PS;0,01;;;;;;;;62,1;;C;;P4;632 nm;;
10.1021/ma1005759;homo;;graft;RAFT;[*]C(C)(C#N)(CCC(=O)NCCC);[*]C;[*]CC[*](C)(C(=O)OCCOCCOCCOCCOC);1,0;;;;;;;;;3230,0;;1,14;SEC(THF);PS;0,01;;;;;;;;58,3;;C;;P5;632 nm;;
10.1021/ma1005759;homo;;graft;RAFT;[*]C(C)(C#N)(CCC(=O)NCCC);[*]CCCCCCCCCCCCCCCC;[*]CC[*](C)(C(=O)OCCOCCOCCOCCOC);1,0;;;;;;;;;3370,0;;1,12;SEC(THF);PS;0,01;;;;;;;;50,1;;C;;P6;632 nm;;
10.1021/ma1005759;homo;;graft;RAFT;[*]C(C)(C#N)(CCC(=O)NCCC);[*]S(SCCC(F)(F)C(F)(F)C(F)(F)C(F)(F)C(F)(F)C(F)(F)F);[*]CC[*](C)(C(=O)OCCOCCOCCOCCOC);1,0;;;;;;;;;3440,0;;1,1;SEC(THF);PS;0,01;;;;;;;;49,7;;C;;P7;632 nm;;
10.1021/ma1005759;homo;;graft;RAFT;[*]C(C)(C#N)(CCC(=O)NCCCCCCCCCCCCCCCC);[*]SSC;[*]CC[*](C)(C(=O)OCCOCCOCCOCCOC);1,0;;;;;;;;;3590,0;;1,13;SEC(THF);PS;0,01;;;;;;;;53,6;;C;;P8;632 nm;;
10.1021/ma1005759;homo;;graft;RAFT;[*]C(C)(C#N)(CCC(=O)NCCCCCCCCCCCCCCCC);[*]CCCCCCCCCCCCCCCC;[*]CC[*](C)(C(=O)OCCOCCOCCOCCOC);1,0;;;;;;;;;3900,0;;1,11;SEC(THF);PS;0,01;;;;;;;;45,8;;C;;P9;632 nm;;
10.1021/ma1005759;homo;;graft;RAFT;[*]C(C)(C#N)(CCC(=O)NCCCCCCCCCCCCCCCC);[*]S(SCCC(F)(F)C(F)(F)C(F)(F)C(F)(F)C(F)(F)C(F)(F)F);[*]CC[*](C)(C(=O)OCCOCCOCCOCCOC);1,0;;;;;;;;;3820,0;;1,13;SEC(THF);PS;0,01;;;;;;;;44,7;;C;;P10;632 nm;;
10.1021/ma1005759;homo;;graft;RAFT;[*]C(C)(C#N)(CCC(=O)NCC[N+](C)(C)C);[*]SSC;[*]CC[*](C)(C(=O)OCCOCCOCCOCCOC);1,0;;;;;;;;;3480,0;;1,16;SEC(THF);PS;0,01;;;;;;;;66,3;;C;;P11;632 nm;;
10.1021/ma1005759;homo;;graft;RAFT;[*]C(C)(C#N)(CCC(=O)NCC[N+](C)(C)C);[*]CCCCCCCCCCCCCCCC;[*]CC[*](C)(C(=O)OCCOCCOCCOCCOC);1,0;;;;;;;;;3620,0;;1,12;SEC(THF);PS;0,01;;;;;;;;62,5;;C;;P12;632 nm;;
10.1021/ma1005759;homo;;graft;RAFT;[*]C(C)(C#N)(CCC(=O)NCC[N+](C)(C)C);[*]S(SCCC(F)(F)C(F)(F)C(F)(F)C(F)(F)C(F)(F)C(F)(F)F);[*]CC[*](C)(C(=O)OCCOCCOCCOCCOC);1,0;;;;;;;;;3620,0;;1,17;SEC(THF);PS;0,01;;;;;;;;62,1;;C;;P13;632 nm;;
10.1021/ma1005759;homo;;graft;RAFT;[*]C(C)(C#N)(CCC(=O)NCC(F)(F)C(F)(F)C(F)(F)C(F)(F)C(F)(F)C(F)(F)C(F)(F)C(F)(F)F);[*]SSC;[*]CC[*](C)(C(=O)OCCOCCOCCOCCOC);1,0;;;;;;;;;3590,0;;1,14;SEC(THF);PS;0,01;;;;;;;;50,9;;C;;P14;632 nm;;
10.1021/ma1005759;homo;;graft;RAFT;[*]C(C)(C#N)(CCC(=O)NCC(F)(F)C(F)(F)C(F)(F)C(F)(F)C(F)(F)C(F)(F)C(F)(F)C(F)(F)F);[*]CCCCCCCCCCCCCCCC;[*]CC[*](C)(C(=O)OCCOCCOCCOCCOC);1,0;;;;;;;;;3660,0;;1,13;SEC(THF);PS;0,01;;;;;;;;51,7;;C;;P15;632 nm;;
10.1021/ma1005759;homo;;graft;RAFT;[*]C(C)(C#N)(CCC(=O)NCC(F)(F)C(F)(F)C(F)(F)C(F)(F)C(F)(F)C(F)(F)C(F)(F)C(F)(F)F);[*]S(SCCC(F)(F)C(F)(F)C(F)(F)C(F)(F)C(F)(F)C(F)(F)F);[*]CC[*](C)(C(=O)OCCOCCOCCOCCOC);1,0;;;;;;;;;4020,0;;1,14;SEC(THF);PS;0,01;;;;;;;;50,3;;C;;P16;632 nm;;
10.1021/ma1005759;homo;;graft;RAFT;[*]C(C)(C#N)(CCC(=O)N(CCCCCCCCCCCCCCCCCC)CCCCCCCCCCCCCCCCCC);[*]SSC;[*]CC[*](C)(C(=O)OCCOCCOCCOCCOC);1,0;;;;;;;;;4330,0;;1,15;SEC(THF);PS;0,01;;;;;;;;48,9;;C;;P17;632 nm;;
10.1021/ma1005759;homo;;graft;RAFT;[*]C(C)(C#N)(CCC(=O)N(CCCCCCCCCCCCCCCCCC)CCCCCCCCCCCCCCCCCC);[*]S(SCCC(F)(F)C(F)(F)C(F)(F)C(F)(F)C(F)(F)C(F)(F)F);[*]CC[*](C)(C(=O)OCCOCCOCCOCCOC);1,0;;;;;;;;;4800,0;;1,14;SEC(THF);PS;0,01;;;;;;;;48,9;;C;;P18;632 nm;;
10.1021/ma1005759;homo;;graft;RAFT;[*]C(C)(C#N)(CCC(=O)NCCNC(=O)c1ccc(N=Nc2ccccc2)cc1);[*]SSC;[*]CC[*](C)(C(=O)OCCOCCOCCOCCOC);1,0;;;;;;;;;3400,0;;1,16;SEC(THF);PS;0,01;;;;;;;;49,1;;C;;P19;632 nm;;
