Repository: Bizbalt/PFP

A suitable Python envirnoment can be installed via anaconda environment manager with the aid of the requirements or spec-file.

The Runs folder withholds trained models and statistics
The Program files folder contains all that is needed to run or re-run the software

It is adviced to load the program files into the IDE of choice, e.g. Pycharm to 
   view the "Cloudpoint determination.ipynb" jupyternotebook for dataset insights 
 or
   use the neural network via cloudpointprediction.py pythonfile (modes to use or train are set at the end of the file).

The default export path is the users documents path + "jupyter files".

There are two versions of the Dataset.

File: pfp_docker/local/cloud_point/cloud_points_data.csv (part 3 of 5)
reference;polymer_type;polymer_type_style;polymer_architecture;polymerisation_type;SMILES_start_group;SMILES_end_group;SMILES_repeating_unitA;molpercent_repeating_unitA;SMILES_repeating_unitB;molpercent_repeating_unitB;SMILES_repeating_unitC;molpercent_repeating_unitC;SMILES_repeating_unitD;molpercent_repeating_unitD;SMILES_repeating_unitE;molpercent_repeating_unitE;Mn;Mw;PDI;mass_characterisation_method;mass_characterisation_standart;polymer_concentration_mass_conc;polymer_concentration_wpercent;additive1;additive1_concentration_molar;additive1_concentration_weight_percent;additive2;additive2_concentration_molar;additive2_concentration_weight_percent;cloud_point;N/A;def_type;pH;identifier;comment;tacticity;rating
10.1021/ma981190p;random;;graft;PK;[Cl];[Cl];[N]=[P](Cl)(Cl);0,881;[N]=[P](Cl)(OCCOCCOCCOCCOCCOCCOCC);0,058;[N]=[P](Cl)(NC(C(=O)OCC)C(=O)OCC);0,061;;;;;2240;;;SEC(H2O/ACN);PEO;;0,061;;;;;;;65,09;;C;;13;;;
10.1021/ma981190p;random;;graft;PK;[Cl];[Cl];[N]=[P](Cl)(Cl);0,881;[N]=[P](Cl)(OCCOCCOCCOCCOCCOCCOCC);0,058;[N]=[P](Cl)(NC(C(=O)OCC)C(=O)OCC);0,061;;;;;2240;;;SEC(H2O/ACN);PEO;;0,081;;;;;;;66,04;;C;;13;;;
10.1021/ma981190p;random;;graft;PK;[Cl];[Cl];[N]=[P](Cl)(Cl);0,881;[N]=[P](Cl)(OCCOCCOCCOCCOCCOCCOCC);0,058;[N]=[P](Cl)(NC(C(=O)OCC)C(=O)OCC);0,061;;;;;2240;;;SEC(H2O/ACN);PEO;;0,101;;;;;;;66,63;;C;;13;;;
10.1021/ma981190p;random;;graft;PK;[Cl];[Cl];[N]=[P](Cl)(Cl);0,881;[N]=[P](Cl)(OCCOCCOCCOCCOCCOCCOCC);0,058;[N]=[P](Cl)(NC(C(=O)OCC)C(=O)OCC);0,061;;;;;2240;;;SEC(H2O/ACN);PEO;;0,151;;;;;;;67,51;;C;;13;;;
10.1021/ma981190p;random;;graft;PK;[Cl];[Cl];[N]=[P](Cl)(Cl);0,881;[N]=[P](Cl)(OCCOCCOCCOCCOCCOCCOCC);0,058;[N]=[P](Cl)(NC(C(=O)OCC)C(=O)OCC);0,061;;;;;2240;;;SEC(H2O/ACN);PEO;;0,200;;;;;;;68,53;;C;;13;;;
10.1021/ma981190p;random;;graft;PK;[Cl];[Cl];[N]=[P](Cl)(Cl);0,881;[N]=[P](Cl)(OCCOCCOCCOCCOCCOCCOCC);0,058;[N]=[P](Cl)(NC(C(=O)OCC)C(=O)OCC);0,061;;;;;2240;;;SEC(H2O/ACN);PEO;;0,250;;;;;;;69,78;;C;;13;;;
10.1021/ma981190p;random;;graft;PK;[Cl];[Cl];[N]=[P](Cl)(Cl);0,881;[N]=[P](Cl)(OCCOCCOCCOCCOCCOCCOCC);0,058;[N]=[P](Cl)(NC(C(=O)OCC)C(=O)OCC);0,061;;;;;2240;;;SEC(H2O/ACN);PEO;;0,300;;;;;;;70,07;;C;;13;;;
10.1021/ma981190p;random;;graft;PK;[Cl];[Cl];[N]=[P](Cl)(Cl);0,943;[N]=[P](Cl)(OCCOCCOCCOCCOCCOCCOCC);0,029;[N]=[P](Cl)(NC(C(=O)OCC)CC(=O)OCC);0,028;;;;;4400;;;SEC(H2O/ACN);PEO;;0,002;;;;;;;75,50;;C;;15;;;
10.1021/ma981190p;random;;graft;PK;[Cl];[Cl];[N]=[P](Cl)(Cl);0,943;[N]=[P](Cl)(OCCOCCOCCOCCOCCOCCOCC);0,029;[N]=[P](Cl)(NC(C(=O)OCC)CC(=O)OCC);0,028;;;;;4400;;;SEC(H2O/ACN);PEO;;0,003;;;;;;;66,99;;C;;15;;;
10.1021/ma981190p;random;;graft;PK;[Cl];[Cl];[N]=[P](Cl)(Cl);0,943;[N]=[P](Cl)(OCCOCCOCCOCCOCCOCCOCC);0,029;[N]=[P](Cl)(NC(C(=O)OCC)CC(=O)OCC);0,028;;;;;4400;;;SEC(H2O/ACN);PEO;;0,005;;;;;;;62,00;;C;;15;;;
10.1021/ma981190p;random;;graft;PK;[Cl];[Cl];[N]=[P](Cl)(Cl);0,943;[N]=[P](Cl)(OCCOCCOCCOCCOCCOCCOCC);0,029;[N]=[P](Cl)(NC(C(=O)OCC)CC(=O)OCC);0,028;;;;;4400;;;SEC(H2O/ACN);PEO;;0,010;;;;;;;60,54;;C;;15;;;
10.1021/ma981190p;random;;graft;PK;[Cl];[Cl];[N]=[P](Cl)(Cl);0,943;[N]=[P](Cl)(OCCOCCOCCOCCOCCOCCOCC);0,029;[N]=[P](Cl)(NC(C(=O)OCC)CC(=O)OCC);0,028;;;;;4400;;;SEC(H2O/ACN);PEO;;0,020;;;;;;;58,56;;C;;15;;;
10.1021/ma981190p;random;;graft;PK;[Cl];[Cl];[N]=[P](Cl)(Cl);0,943;[N]=[P](Cl)(OCCOCCOCCOCCOCCOCCOCC);0,029;[N]=[P](Cl)(NC(C(=O)OCC)CC(=O)OCC);0,028;;;;;4400;;;SEC(H2O/ACN);PEO;;0,040;;;;;;;59,07;;C;;15;;;
10.1021/ma981190p;random;;graft;PK;[Cl];[Cl];[N]=[P](Cl)(Cl);0,943;[N]=[P](Cl)(OCCOCCOCCOCCOCCOCCOCC);0,029;[N]=[P](Cl)(NC(C(=O)OCC)CC(=O)OCC);0,028;;;;;4400;;;SEC(H2O/ACN);PEO;;0,061;;;;;;;59,07;;C;;15;;;
10.1021/ma981190p;random;;graft;PK;[Cl];[Cl];[N]=[P](Cl)(Cl);0,943;[N]=[P](Cl)(OCCOCCOCCOCCOCCOCCOCC);0,029;[N]=[P](Cl)(NC(C(=O)OCC)CC(=O)OCC);0,028;;;;;4400;;;SEC(H2O/ACN);PEO;;0,081;;;;;;;59,58;;C;;15;;;
10.1021/ma981190p;random;;graft;PK;[Cl];[Cl];[N]=[P](Cl)(Cl);0,943;[N]=[P](Cl)(OCCOCCOCCOCCOCCOCCOCC);0,029;[N]=[P](Cl)(NC(C(=O)OCC)CC(=O)OCC);0,028;;;;;4400;;;SEC(H2O/ACN);PEO;;0,101;;;;;;;60,10;;C;;15;;;
10.1021/ma981190p;random;;graft;PK;[Cl];[Cl];[N]=[P](Cl)(Cl);0,943;[N]=[P](Cl)(OCCOCCOCCOCCOCCOCCOCC);0,029;[N]=[P](Cl)(NC(C(=O)OCC)CC(=O)OCC);0,028;;;;;4400;;;SEC(H2O/ACN);PEO;;0,151;;;;;;;60,54;;C;;15;;;
10.1021/ma981190p;random;;graft;PK;[Cl];[Cl];[N]=[P](Cl)(Cl);0,943;[N]=[P](Cl)(OCCOCCOCCOCCOCCOCCOCC);0,029;[N]=[P](Cl)(NC(C(=O)OCC)CC(=O)OCC);0,028;;;;;4400;;;SEC(H2O/ACN);PEO;;0,200;;;;;;;61,56;;C;;15;;;
10.1021/ma981190p;random;;graft;PK;[Cl];[Cl];[N]=[P](Cl)(Cl);0,943;[N]=[P](Cl)(OCCOCCOCCOCCOCCOCCOCC);0,029;[N]=[P](Cl)(NC(C(=O)OCC)CC(=O)OCC);0,028;;;;;4400;;;SEC(H2O/ACN);PEO;;0,250;;;;;;;62,52;;C;;15;;;
10.1021/ma981190p;random;;graft;PK;[Cl];[Cl];[N]=[P](Cl)(Cl);0,943;[N]=[P](Cl)(OCCOCCOCCOCCOCCOCCOCC);0,029;[N]=[P](Cl)(NC(C(=O)OCC)CC(=O)OCC);0,028;;;;;4400;;;SEC(H2O/ACN);PEO;;0,300;;;;;;;63,55;;C;;15;;;
10.1016/S0966-7822(97)00029-4;homo;;linear;FRP;[C](C)(C)(C#N);[S]CC(=O)O;[CH2][CH](C(=O)NC(C)C);1,000;;;;;;;;;4540;;;eTit;;;0,002;;;;;;;33,15;;0,1;;oNIPAAm;;;
10.1016/S0966-7822(97)00029-4;homo;;linear;FRP;[C](C)(C)(C#N);[S]CC(=O)O;[CH2][CH](C(=O)NC(C)C);1,000;;;;;;;;;2720;;;eTit;;;0,002;;;;;;;33,21;;0,1;;oNIPAAm;;;
10.1016/S0966-7822(97)00029-4;homo;;linear;FRP;[C](C)(C)(C#N);[S]CC(=O)O;[CH2][CH](C(=O)NC(C)C);1,000;;;;;;;;;1840;;;eTit;;;0,002;;;;;;;34,49;;0,1;;oNIPAAm;;;
10.1016/S0966-7822(97)00029-4;homo;;linear;FRP;[C](C)(C)(C#N);[S]CC(=O)O;[CH2][CH](N1C(=O)CCCCC1);1,000;;;;;;;;;6040;;;eTit;;;0,002;;;;;;;32,52;;0,1;;oVLC;;;
10.1016/S0966-7822(97)00029-4;homo;;linear;FRP;[C](C)(C)(C#N);[S]CC(=O)O;[CH2][CH](N1C(=O)CCCCC1);1,000;;;;;;;;;4840;;;eTit;;;0,002;;;;;;;32,22;;0,1;;oVLC;;;
10.1016/S0966-7822(97)00029-4;homo;;linear;FRP;[C](C)(C)(C#N);[S]CC(=O)O;[CH2][CH](N1C(=O)CCCCC1);1,000;;;;;;;;;3370;;;eTit;;;0,002;;;;;;;32,44;;0,1;;oVLC;;;
10.1016/S0966-7822(97)00029-4;homo;;linear;FRP;[C](C)(C)(C#N);[S]CC(=O)O;[CH2][CH](N1C(=O)CCCCC1);1,000;;;;;;;;;2120;;;eTit;;;0,002;;;;;;;33,14;;0,1;;oVLC;;;
10.1016/S0966-7822(97)00029-4;homo;;linear;FRP;[C](C)(C)(C#N);[S]CC(=O)O;[CH2][CH](N1C(=O)CCCCC1);1,000;;;;;;;;;1250;;;eTit;;;0,002;;;;;;;33,98;;0,1;;oVLC;;;
10.1016/S0966-7822(97)00029-4;homo;;linear;FRP;[C](C)(C)(C#N);[S]CC(=O)O;[CH2][CH](N1C(=O)CCCCC1);1,000;;;;;;;;;830;;;eTit;;;0,002;;;;;;;35,28;;0,1;;oVLC;;;
10.1016/S0966-7822(97)00029-4;homo;;linear;FRP;[C](C)(C)(C#N);[S]CC(=O)O;[CH2][CH](N1C(=O)CCCCC1);1,000;;;;;;;;;650;;;eTit;;;0,002;;;;;;;36,73;;0,1;;oVLC;;;
10.1021/ma034456n;random;;linear;FRP;OS(O)(O)[O];[O]S(O)(O)O;[CH2][CH](N1C(=O)CCCCC1);0,844;[CH2][CH](n1ccnc1);0,156;;;;;;;660000;;;SEC(PEG);;0,001;;;;;;;;39,00;;;;75/25-25p;;;low accuracy
10.1021/ma034456n;random;;linear;FRP;OS(O)(O)[O];[O]S(O)(O)O;[CH2][CH](N1C(=O)CCCCC1);0,790;[CH2][CH](n1ccnc1);0,210;;;;;;;610000;;;SEC(PEG);;0,001;;;;;;;;;70+;;;75/25-25s;greater than 70 or no LCST;;low accuracy
10.1021/ma034456n;random;;linear;FRP;OS(O)(O)[O];[O]S(O)(O)O;[CH2][CH](N1C(=O)CCCCC1);0,780;[CH2][CH](n1ccnc1);0,220;;;;;;;225000;;;SEC(PEG);;0,001;;;;;;;;44,00;;;;75/25-65p;;;low accuracy
10.1021/ma034456n;random;;linear;FRP;OS(O)(O)[O];[O]S(O)(O)O;[CH2][CH](N1C(=O)CCCCC1);0,730;[CH2][CH](n1ccnc1);0,270;;;;;;;160000;;;SEC(PEG);;0,001;;;;;;;;65,00;;;;75/25-65s;;;low accuracy
10.1021/ma034456n;random;;linear;FRP;OS(O)(O)[O];[O]S(O)(O)O;[CH2][CH](N1C(=O)CCCCC1);0,790;[CH2][CH](n1ccnc1);0,210;;;;;;;370000;;;SEC(PEG);;0,001;;;;;;;;32,00;;;;80/20-25p;;;low accuracy
10.1021/ma034456n;random;;linear;FRP;OS(O)(O)[O];[O]S(O)(O)O;[CH2][CH](N1C(=O)CCCCC1);0,720;[CH2][CH](n1ccnc1);0,280;;;;;;;290000;;;SEC(PEG);;0,001;;;;;;;;60,00;;;;80/20-25s;;;low accuracy
10.1021/ma034456n;random;;linear;FRP;OS(O)(O)[O];[O]S(O)(O)O;[CH2][CH](N1C(=O)CCCCC1);0,727;[CH2][CH](n1ccnc1);0,273;;;;;;;150000;;;SEC(PEG);;0,001;;;;;;;;35,00;;;;82/20-65p;;;low accuracy
10.1021/ma034456n;random;;linear;FRP;OS(O)(O)[O];[O]S(O)(O)O;[CH2][CH](N1C(=O)CCCCC1);0,670;[CH2][CH](n1ccnc1);0,330;;;;;;;85000;;;SEC(PEG);;0,001;;;;;;;;66,00;;;;80/20-65s;;;low accuracy
10.1021/ma034456n;random;;linear;FRP;OS(O)(O)[O];[O]S(O)(O)O;[CH2][CH](N1C(=O)CCCCC1);0,620;[CH2][CH](n1ccnc1);0,380;;;;;;;240000;;;SEC(PEG);;0,001;;;;;;;;46,00;;;;85/15-25p;;;low accuracy
10.1021/ma034456n;random;;linear;FRP;OS(O)(O)[O];[O]S(O)(O)O;[CH2][CH](N1C(=O)CCCCC1);0,615;[CH2][CH](n1ccnc1);0,385;;;;;;;120000;;;SEC(PEG);;0,001;;;;;;;;;70+;;;85/15-25s;greater than 70 or no LCST;;low accuracy
10.1021/ma034456n;random;;linear;FRP;OS(O)(O)[O];[O]S(O)(O)O;[CH2][CH](N1C(=O)CCCCC1);0,810;[CH2][CH](n1ccnc1);0,190;;;;;;;270000;;;SEC(PEG);;0,001;;;;;;;;33,00;;;;85/15-65o;;;low accuracy
10.1021/ma034456n;random;;linear;FRP;OS(O)(O)[O];[O]S(O)(O)O;[CH2][CH](N1C(=O)CCCCC1);0,740;[CH2][CH](n1ccnc1);0,260;;;;;;;105000;;;SEC(PEG);;0,001;;;;;;;;34,00;;;;85/15-65p;;;low accuracy
10.1021/ma034456n;random;;linear;FRP;OS(O)(O)[O];[O]S(O)(O)O;[CH2][CH](N1C(=O)CCCCC1);0,730;[CH2][CH](n1ccnc1);0,270;;;;;;;40000;;;SEC(PEG);;0,001;;;;;;;;;70+;;;85/15-65s;greater than 70 or no LCST;;low accuracy
10.1021/ma034456n;random;;linear;FRP;OS(O)(O)[O];[O]S(O)(O)O;[CH2][CH](N1C(=O)CCCCC1);0,790;[CH2][CH](n1ccnc1);0,210;;;;;;;210000;;;SEC(PEG);;0,001;;;;;;;;48,00;;;;90/10-25p;;;low accuracy
10.1021/ma034456n;random;;linear;FRP;OS(O)(O)[O];[O]S(O)(O)O;[CH2][CH](N1C(=O)CCCCC1);0,780;[CH2][CH](n1ccnc1);0,220;;;;;;;65000;;;SEC(PEG);;0,001;;;;;;;;;70+;;;90/10-25s;greater than 70 or no LCST;;low accuracy
10.1021/ma034456n;random;;linear;FRP;OS(O)(O)[O];[O]S(O)(O)O;[CH2][CH](N1C(=O)CCCCC1);0,880;[CH2][CH](n1ccnc1);0,120;;;;;;;390000;;;SEC(PEG);;0,001;;;;;;;;37,00;;;;90/10-65p;;;low accuracy
10.1021/ma034456n;random;;linear;FRP;OS(O)(O)[O];[O]S(O)(O)O;[CH2][CH](N1C(=O)CCCCC1);0,810;[CH2][CH](n1ccnc1);0,190;;;;;;;160000;;;SEC(PEG);;0,001;;;;;;;;64,00;;;;90/10-65s;;;low accuracy
10.1021/ma9615112;random;;crosslinked;FRP;[C](C)(C)(C#N);[C](C)(C)(C#N);[CH2][CH](N1C(=O)CCCCC1);0,995;[CH2][CH]C(=O)NCNC(=O)[CH][CH2];0,005;;;;;;;;;;;;0,0013;;;;;;;;36,70;;A;;1;gel;;
10.1021/ma9615112;random;;crosslinked;FRP;[C](C)(C)(C#N);[C](C)(C)(C#N);[CH2][CH](N1C(=O)CCCCC1);0,995;[CH2][CH]C(=O)NCNC(=O)[CH][CH2];0,005;;;;;;;;;;;;0,0013;;CCCCCCCCCCCCOS(=O)([O-])=O.[Na+];0,00033;;;;;40,70;;A;;2;gel;;
10.1021/ma9615112;random;;crosslinked;FRP;[C](C)(C)(C#N);[C](C)(C)(C#N);[CH2][CH](N1C(=O)CCCCC1);0,995;[CH2][CH]C(=O)NCNC(=O)[CH][CH2];0,005;;;;;;;;;;;;0,0013;;CCCCCCCCCCCCOS(=O)([O-])=O.[Na+];0,00065;;;;;45,60;;A;;3;gel;;
10.1021/ma9615112;random;;crosslinked;FRP;[C](C)(C)(C#N);[C](C)(C)(C#N);[CH2][CH](N1C(=O)CCCCC1);0,995;[CH2][CH]C(=O)NCNC(=O)[CH][CH2];0,005;;;;;;;;;;;;0,0013;;CCCCCCCCCCCCOS(=O)([O-])=O.[Na+];0,001;;;;;49,60;;A;;4;gel;;
10.1021/ma9615112;random;;crosslinked;FRP;[C](C)(C)(C#N);[C](C)(C)(C#N);[CH2][CH](N1C(=O)CCCCC1);0,995;[CH2][CH]C(=O)NCNC(=O)[CH][CH2];0,005;;;;;;;;;;;;0,0013;;CCCCCCCCCCCCOS(=O)([O-])=O.[Na+];0,0028;;;;;64,50;;A;;5;gel;;
10.1021/ma9615112;random;;crosslinked;FRP;[C](C)(C)(C#N);[C](C)(C)(C#N);[CH2][CH](N1C(=O)CCCCC1);0,995;[CH2][CH]C(=O)NCNC(=O)[CH][CH2];0,005;;;;;;;;;;;;0,0013;;CCCCCCCCCCCCOS(=O)([O-])=O.[Na+];0,0052;;;;;78,80;;A;;6;gel;;
10.1021/ma9615112;random;;crosslinked;FRP;[C](C)(C)(C#N);[C](C)(C)(C#N);[CH2][CH](N1C(=O)CCCCC1);0,995;[CH2][CH]C(=O)NCNC(=O)[CH][CH2];0,005;;;;;;;;;;;;0,0013;;[Na+].[Cl-];0,21;;;;;36,00;;A;;7;gel;;
10.1021/ma9615112;random;;crosslinked;FRP;[C](C)(C)(C#N);[C](C)(C)(C#N);[CH2][CH](N1C(=O)CCCCC1);0,995;[CH2][CH]C(=O)NCNC(=O)[CH][CH2];0,005;;;;;;;;;;;;0,0013;;[Na+].[Cl-];0,2;;;;;34,50;;A;;8;gel;;
10.1021/ma9615112;random;;crosslinked;FRP;[C](C)(C)(C#N);[C](C)(C)(C#N);[CH2][CH](N1C(=O)CCCCC1);0,995;[CH2][CH]C(=O)NCNC(=O)[CH][CH2];0,005;;;;;;;;;;;;0,0013;;[Na+].[Cl-];1;;;;;27,30;;A;;9;gel;;
10.1021/ma9615112;random;;crosslinked;FRP;[C](C)(C)(C#N);[C](C)(C)(C#N);[CH2][CH](N1C(=O)CCCCC1);0,995;[CH2][CH]C(=O)NCNC(=O)[CH][CH2];0,005;;;;;;;;;;;;0,0013;;[Na+].[Cl-];1;;;;;26,80;;A;;10;gel;;
10.1021/ma980158s;random;;linear;FRP;[C](C)(C)(C#N);[C](C)(C)(C#N);[CH2][CH](N1C(=O)CCCCC1);1,000;;;;;;;;;4080000;;;DLS;;0,0005;;;;;;;;33,00;;;;;DLS;;
10.1021/acs.macromol.6b01451;random;;linear;RAFT;[C](C)(C)(C#N);[S]C(=S)OCC;[CH2][CH1](OC(=O)C);0,530;[CH2][CH](N1C(=O)CCCCC1);0,470;;;;;;;35370;;1,1;SEC(THF);MALLS;;0,003;;;;;;;21,40;;C;;5;;;
10.1021/acs.macromol.6b01451;random;;linear;RAFT;[C](C)(C)(C#N);[S]C(=S)OCC;[CH2][CH1](OC(=O)C);0,280;[CH2][CH](N1C(=O)CCCCC1);0,720;;;;;;;51530;;1,25;SEC(THF);MALLS;;0,003;;;;;;;25,50;;C;;3;;;
10.1021/acs.macromol.6b01451;random;;linear;RAFT;[C](C)(C)(C#N);[S]C(=S)OCC;[CH2][CH1](OC(=O)C);0,190;[CH2][CH](N1C(=O)CCCCC1);0,810;;;;;;;48190;;1,19;SEC(THF);MALLS;;0,003;;;;;;;27,40;;C;;2;;;
10.1021/acs.macromol.6b01451;homo;;linear;RAFT;[C](C)(C)(C#N);[S]C(=S)OCC;[CH2][CH](N1C(=O)CCCCC1);1,000;;;;;;;;;45330;;1,12;SEC(THF);MALLS;;0,003;;;;;;;31,00;;C;;1;;;
"10.1002/(SICI)1099-0488(199703)35:4<595::AID-POLB7>3.0.CO;2-P";random;;linear;FRP;OS(O)(O)[O];[O]S(O)(O)O;[CH](C)[CH](C(=O)OCCN(C)C);1,000;;;;;;;;;280000;;;LDA;;;0,050;;;;;;;50,00;;;7;;read off diagram;;
"10.1002/(SICI)1099-0488(199703)35:4<595::AID-POLB7>3.0.CO;2-P";random;;linear;FRP;OS(O)(O)[O];[O]S(O)(O)O;[CH](C)[CH](C(=O)OCCN(C)C);0,800;[CH2][CH](C(=O)N);0,200;;;;;;;320000;;;LDA;;;0,050;;;;;;;42,00;;;7;;read off diagram;;
"10.1002/(SICI)1099-0488(199703)35:4<595::AID-POLB7>3.0.CO;2-P";random;;linear;FRP;OS(O)(O)[O];[O]S(O)(O)O;[CH](C)[CH](C(=O)OCCN(C)C);0,670;[CH2][CH](C(=O)N);0,330;;;;;;;380000;;;LDA;;;0,050;;;;;;;34,00;;;7;;read off diagram;;
"10.1002/(SICI)1099-0488(199703)35:4<595::AID-POLB7>3.0.CO;2-P";random;;linear;FRP;OS(O)(O)[O];[O]S(O)(O)O;[CH](C)[CH](C(=O)OCCN(C)C);0,500;[CH2][CH](C(=O)N);0,500;;;;;;;350000;;;LDA;;;0,050;;;;;;;31,00;;;7;;read off diagram;;
"10.1002/(SICI)1099-0488(199703)35:4<595::AID-POLB7>3.0.CO;2-P";random;;linear;FRP;OS(O)(O)[O];[O]S(O)(O)O;[CH](C)[CH](C(=O)OCCN(C)C);0,400;[CH2][CH](C(=O)N);0,600;;;;;;;300000;;;LDA;;;0,050;;;;;;;28,00;;;7;;read off diagram;;
"10.1002/(SICI)1099-0488(199703)35:4<595::AID-POLB7>3.0.CO;2-P";random;;linear;FRP;OS(O)(O)[O];[O]S(O)(O)O;[CH](C)[CH](C(=O)OCCN(C)C);1,000;;;;;;;;;280000;;;LDA;;;0,050;[H+].[Cl-];0,01042;0,0003647;;;;;sol;;4;;;;
"10.1002/(SICI)1099-0488(199703)35:4<595::AID-POLB7>3.0.CO;2-P";random;;linear;FRP;OS(O)(O)[O];[O]S(O)(O)O;[CH](C)[CH](C(=O)OCCN(C)C);0,800;[CH2][CH](C(=O)N);0,200;;;;;;;320000;;;LDA;;;0,050;;;;;;;;sol;;4;;;;
"10.1002/(SICI)1099-0488(199703)35:4<595::AID-POLB7>3.0.CO;2-P";random;;linear;FRP;OS(O)(O)[O];[O]S(O)(O)O;[CH](C)[CH](C(=O)OCCN(C)C);0,670;[CH2][CH](C(=O)N);0,330;;;;;;;380000;;;LDA;;;0,050;;;;;;;;sol;;4;;;;
"10.1002/(SICI)1099-0488(199703)35:4<595::AID-POLB7>3.0.CO;2-P";random;;linear;FRP;OS(O)(O)[O];[O]S(O)(O)O;[CH](C)[CH](C(=O)OCCN(C)C);0,500;[CH2][CH](C(=O)N);0,500;;;;;;;350000;;;LDA;;;0,050;;;;;;;;sol;;4;;;;
"10.1002/(SICI)1099-0488(199703)35:4<595::AID-POLB7>3.0.CO;2-P";random;;linear;FRP;OS(O)(O)[O];[O]S(O)(O)O;[CH](C)[CH](C(=O)OCCN(C)C);0,400;[CH2][CH](C(=O)N);0,600;;;;;;;300000;;;LDA;;;0,050;;;;;;;;sol;;4;;;;
10.1021/ma001866s;homo;;linear;FRP;[C](C)(C)(C#N);[C](C)(C)(C#N);[CH2][C](C)(C(=O)N[C@H](CC)CO);1,000;;;;;;;;;58700;30000;;LC(DMF);PEG;;0,004;;;;;;;28,89;;A;;L-HMPMA;read off diagram;;propably high heating rates
10.1021/ma001866s;random;;linear;FRP;[C](C)(C)(C#N);[C](C)(C)(C#N);[CH2][C](C)(C(=O)N[C@H](CC)CO);0,500;[CH2][C](C)(C(=O)N[C@@H](CC)CO);0,500;;;;;;;66800;29000;;LC(DMF);PEG;;0,004;;;;;;;36,09;sol;A;;DL-HMPMA;slight increase in turbidity (60);;propably high heating rates
10.1021/ma001866s;homo;;linear;FRP;[C](C)(C)(C#N);[C](C)(C)(C#N);[CH2][C](C)(C(=O)N[C@@H](CC)CO);1,000;;;;;;;;;84800;;;LC(DMF);PEG;;0,004;;;;;;;28,89;;A;;D-HMPMA;read off diagram;;copied from L-HMPMA
10.1016/S1381-5148(97)00128-4;random;;linear;FRP;[C](C)(C)(C#N);[C](C)(C)(C#N);[CH2][CH](C(=O)NC(C)C);0,522;[CH2][CH](C(=O)N[C@@H](C)CC);0,478;;;;;;;8600;;;SEC(DMF);PS;;0,001;;;;;;;23,39;;C;;(S)BP-48;read off diagram;;
10.1016/S1381-5148(97)00128-4;random;;linear;FRP;[C](C)(C)(C#N);[C](C)(C)(C#N);[CH2][CH](C(=O)NC(C)C);0,522;[CH2][CH](C(=O)N[C@@H](C)CC);0,478;;;;;;;8600;;;SEC(DMF);PS;;0,001;C1=CC=C2C(=C1)C(=C[15NH]2)C[C@@H](C(=O)O)[15NH2];0,000125;;;;;35,91;;C;;(S)BP-48;read off diagram;;
10.1016/S1381-5148(97)00128-4;random;;linear;FRP;[C](C)(C)(C#N);[C](C)(C)(C#N);[CH2][CH](C(=O)NC(C)C);0,522;[CH2][CH](C(=O)N[C@@H](C)CC);0,478;;;;;;;8600;;;SEC(DMF);PS;;0,001;C1=CC=C2C(=C1)C(=CN2)C[C@H](C(=O)O)N;0,000125;;;;;29,06;;C;;(S)BP-48;read off diagram;;
10.1016/S1381-5148(97)00128-4;random;;linear;FRP;[C](C)(C)(C#N);[C](C)(C)(C#N);[CH2][CH](C(=O)NC(C)C);0,500;[CH2][CH](C(=O)N[C@@H](C)CC);0,500;;;;;;;7800;;;SEC(DMF);PS;;0,001;;;;;;;24,43;;C;;(R,S)BP-50;read off diagram;;
10.1016/S1381-5148(97)00128-4;random;;linear;FRP;[C](C)(C)(C#N);[C](C)(C)(C#N);[CH2][CH](C(=O)NC(C)C);0,500;[CH2][CH](C(=O)N[C@@H](C)CC);0,500;;;;;;;7800;;;SEC(DMF);PS;;0,001;C1=CC=C2C(=C1)C(=C[15NH]2)C[C@@H](C(=O)O)[15NH2];0,000125;;;;;28,46;;C;;(R,S)BP-50;read off diagram;;
10.1016/S1381-5148(97)00128-4;random;;linear;FRP;[C](C)(C)(C#N);[C](C)(C)(C#N);[CH2][CH](C(=O)NC(C)C);0,500;[CH2][CH](C(=O)N[C@@H](C)CC);0,500;;;;;;;7800;;;SEC(DMF);PS;;0,001;C1=CC=C2C(=C1)C(=CN2)C[C@H](C(=O)O)N;0,000125;;;;;36,05;;C;;(R,S)BP-50;read off diagram;;
10.1016/S1381-5148(97)00128-4;random;;linear;FRP;[C](C)(C)(C#N);[C](C)(C)(C#N);[CH2][CH](C(=O)NC(C)C);0,505;[CH2][CH](C(=O)N[C@@H](C)CC);0,495;;;;;;;8000;;;SEC(DMF);PS;;0,001;;;;;;;22,53;;C;;(S)BP-50;read off diagram;;
10.1016/S1381-5148(97)00128-4;random;;linear;FRP;[C](C)(C)(C#N);[C](C)(C)(C#N);[CH2][CH](C(=O)NC(C)C);0,505;[CH2][CH](C(=O)N[C@@H](C)CC);0,495;;;;;;;8000;;;SEC(DMF);PS;;0,001;C1=CC=C2C(=C1)C(=C[15NH]2)C[C@@H](C(=O)O)[15NH2];0,000125;;;;;28,22;;C;;(S)BP-50;read off diagram;;
10.1016/S1381-5148(97)00128-4;random;;linear;FRP;[C](C)(C)(C#N);[C](C)(C)(C#N);[CH2][CH](C(=O)NC(C)C);0,505;[CH2][CH](C(=O)N[C@@H](C)CC);0,495;;;;;;;8000;;;SEC(DMF);PS;;0,001;C1=CC=C2C(=C1)C(=CN2)C[C@H](C(=O)O)N;0,000125;;;;;28,22;;C;;(S)BP-50;read off diagram;;
10.1016/S1381-5148(97)00128-4;random;;linear;FRP;[C](C)(C)(C#N);[C](C)(C)(C#N);[CH2][CH](C(=O)NC(C)C);0,505;[CH2][CH](C(=O)N[C@@H](C)CC);0,495;;;;;;;8000;;;SEC(DMF);PS;;0,001;;;;;;;22,98;;C;;(S)BP-50;read off diagram;;
10.1016/S1381-5148(97)00128-4;random;;linear;FRP;[C](C)(C)(C#N);[C](C)(C)(C#N);[CH2][CH](C(=O)NC(C)C);0,505;[CH2][CH](C(=O)N[C@@H](C)CC);0,495;;;;;;;8000;;;SEC(DMF);PS;;0,001;C1=CC=C2C(=C1)C(=C[15NH]2)C[C@@H](C(=O)O)[15NH2];0,00003;;;;;26,93;;C;;(S)BP-50;read off diagram;;
10.1016/S1381-5148(97)00128-4;random;;linear;FRP;[C](C)(C)(C#N);[C](C)(C)(C#N);[CH2][CH](C(=O)NC(C)C);0,505;[CH2][CH](C(=O)N[C@@H](C)CC);0,495;;;;;;;8000;;;SEC(DMF);PS;;0,001;C1=CC=C2C(=C1)C(=C[15NH]2)C[C@@H](C(=O)O)[15NH2];0,00006;;;;;30,01;;C;;(S)BP-50;read off diagram;;
10.1016/S1381-5148(97)00128-4;random;;linear;FRP;[C](C)(C)(C#N);[C](C)(C)(C#N);[CH2][CH](C(=O)NC(C)C);0,505;[CH2][CH](C(=O)N[C@@H](C)CC);0,495;;;;;;;8000;;;SEC(DMF);PS;;0,001;;0,00013;;;;;34,00;;C;;(S)BP-50;read off diagram;;
10.1016/S1381-5148(97)00128-4;random;;linear;FRP;[C](C)(C)(C#N);[C](C)(C)(C#N);[CH2][CH](C(=O)NC(C)C);1,000;;;;;;;;;8000;;;SEC(DMF);PS;;0,001;;;;;;;31,92;;C;;(S)BP-50;read off diagram;;
10.1016/S1381-5148(97)00128-4;random;;linear;FRP;[C](C)(C)(C#N);[C](C)(C)(C#N);[CH2][CH](C(=O)NC(C)C);1,000;;;;;;;;;8000;;;SEC(DMF);PS;;0,001;C1=CC=C2C(=C1)C(=C[15NH]2)C[C@@H](C(=O)O)[15NH2];0,00012;;;;;32,14;;C;;(S)BP-50;read off diagram;;
10.1016/S1381-5148(97)00128-4;random;;linear;FRP;[C](C)(C)(C#N);[C](C)(C)(C#N);[CH2][CH](C(=O)NC(C)C);0,505;[CH2][CH](C(=O)N[C@@H](C)CC);0,495;;;;;;;8000;;;SEC(DMF);PS;;0,001;;;;;;;22,98;;C;;(S)BP-50;read off diagram;;
10.1016/S1381-5148(97)00128-4;random;;linear;FRP;[C](C)(C)(C#N);[C](C)(C)(C#N);[CH2][CH](C(=O)NC(C)C);0,505;[CH2][CH](C(=O)N[C@@H](C)CC);0,495;;;;;;;8000;;;SEC(DMF);PS;;0,001;C1=CC=C2C(=C1)C(=CN2)C[C@H](C(=O)O)N;0,00003;;;;;28,04;;C;;(S)BP-50;read off diagram;;
10.1016/S1381-5148(97)00128-4;random;;linear;FRP;[C](C)(C)(C#N);[C](C)(C)(C#N);[CH2][CH](C(=O)NC(C)C);0,505;[CH2][CH](C(=O)N[C@@H](C)CC);0,495;;;;;;;8000;;;SEC(DMF);PS;;0,001;C1=CC=C2C(=C1)C(=CN2)C[C@H](C(=O)O)N;0,00006;;;;;28,49;;C;;(S)BP-50;read off diagram;;
10.1016/S1381-5148(97)00128-4;random;;linear;FRP;[C](C)(C)(C#N);[C](C)(C)(C#N);[CH2][CH](C(=O)NC(C)C);0,505;[CH2][CH](C(=O)N[C@@H](C)CC);0,495;;;;;;;8000;;;SEC(DMF);PS;;0,001;C1=CC=C2C(=C1)C(=CN2)C[C@H](C(=O)O)N;0,00012;;;;;28,01;;C;;(S)BP-50;read off diagram;;
10.1002/marc.200900843;homo;;linear;CROP;[CH3];[OH];[N](C(=O)CCC)C[CH2];1,000;;;;;;;;;4800;;1,17;SEC(CHCl3);PS;0,005;;;;;;;;26,00;;C;;PnPropOx;;;would've written 30,4
10.1002/marc.200900843;homo;;linear;CROP;[CH3];[OH];[N](C(=O)C(C)C)C[CH2];1,000;;;;;;;;;5400;;1,05;SEC(CHCl3);PS;0,005;;;;;;;;43,00;;C;;PiPropOx;;;would've written 45,6
10.1002/marc.200900843;random;;graft;RAFT;[C](C#N)(C)(C);[S]C(=S)c1ccccc1;[CH2][C](C)(C(=O)[O][N](C(=O)CC)C[CH2][N](C(=O)CC)C[CH2][N](C(=O)CC)C[CH2][N](C(=O)CC)C[CH2][N](C(=O)CC)CC);1,000;;;;;;;;;23658;;1,31;SEC(THF);PMMA;0,005;;;;;;;;77,00;;C;;POEtOxMA;;;would've written 76,3
10.1002/marc.200900843;homo;;linear;CROP;[CH3];[OH];[N](C(=O)CC)C[CH2];1,000;;;;;;;;;4800;;1,11;SEC(CHCl3);PS;0,005;;;;;;;;94,00;;C;;PEtOx;;;would've written 94,9
10.1002/marc.200900843;homo;;linear;CROP;[CH3];[OH];[N](C(=O)CC)C[CH2];1,000;;;;;;;;;4800;;1,11;SEC(CHCl3);PS;0,005;;[Na+].[Na+].[O-]S([O-])(=O)=O;0,1;;;;;70,90;;C;;PEtOx;;;
10.1002/marc.200900843;homo;;linear;CROP;[CH3];[OH];[N](C(=O)CC)C[CH2];1,000;;;;;;;;;4800;;1,11;SEC(CHCl3);PS;0,005;;[Na+].[Na+].[O-]S([O-])(=O)=O;0,2;;;;;54,50;;C;;PEtOx;;;
10.1002/marc.200900843;homo;;linear;CROP;[CH3];[OH];[N](C(=O)CC)C[CH2];1,000;;;;;;;;;4800;;1,11;SEC(CHCl3);PS;0,005;;[Na+].[Na+].[O-]S([O-])(=O)=O;0,3;;;;;39,00;;C;;PEtOx;;;
10.1002/marc.200900843;homo;;linear;CROP;[CH3];[OH];[N](C(=O)CC)C[CH2];1,000;;;;;;;;;4800;;1,11;SEC(CHCl3);PS;0,005;;[Na+].[Na+].[O-]S([O-])(=O)=O;0,4;;;;;27,40;;C;;PEtOx;;;
10.1002/marc.200900843;homo;;linear;CROP;[CH3];[OH];[N](C(=O)CC)C[CH2];1,000;;;;;;;;;4800;;1,11;SEC(CHCl3);PS;0,005;;[Na+].[Na+].[O-]S([O-])(=O)=O;0,5;;;;;26,50;;C;;PEtOx;;;
10.1002/marc.200900843;homo;;linear;CROP;[CH3];[OH];[N](C(=O)CC)C[CH2];1,000;;;;;;;;;4800;;1,11;SEC(CHCl3);PS;0,005;;[Li+].[Li+].[O-]S([O-])(=O)=O;0,1;;;;;79,80;;C;;PEtOx;;;
10.1002/marc.200900843;homo;;linear;CROP;[CH3];[OH];[N](C(=O)CC)C[CH2];1,000;;;;;;;;;4800;;1,11;SEC(CHCl3);PS;0,005;;[Li+].[Li+].[O-]S([O-])(=O)=O;0,2;;;;;66,60;;C;;PEtOx;;;
10.1002/marc.200900843;homo;;linear;CROP;[CH3];[OH];[N](C(=O)CC)C[CH2];1,000;;;;;;;;;4800;;1,11;SEC(CHCl3);PS;0,005;;[Li+].[Li+].[O-]S([O-])(=O)=O;0,3;;;;;58,10;;C;;PEtOx;;;
10.1002/marc.200900843;homo;;linear;CROP;[CH3];[OH];[N](C(=O)CC)C[CH2];1,000;;;;;;;;;4800;;1,11;SEC(CHCl3);PS;0,005;;[Li+].[Li+].[O-]S([O-])(=O)=O;0,4;;;;;41,60;;C;;PEtOx;;;
10.1002/marc.200900843;homo;;linear;CROP;[CH3];[OH];[N](C(=O)CC)C[CH2];1,000;;;;;;;;;4800;;1,11;SEC(CHCl3);PS;0,005;;[Na+].[O-]C(=O)C;0,1;;;;;87,30;;C;;PEtOx;;;
10.1002/marc.200900843;homo;;linear;CROP;[CH3];[OH];[N](C(=O)CC)C[CH2];1,000;;;;;;;;;4800;;1,11;SEC(CHCl3);PS;0,005;;[Na+].[O-]C(=O)C;0,2;;;;;81,30;;C;;PEtOx;;;
10.1002/marc.200900843;homo;;linear;CROP;[CH3];[OH];[N](C(=O)CC)C[CH2];1,000;;;;;;;;;4800;;1,11;SEC(CHCl3);PS;0,005;;[Na+].[O-]C(=O)C;0,3;;;;;78,50;;C;;PEtOx;;;
10.1002/marc.200900843;homo;;linear;CROP;[CH3];[OH];[N](C(=O)CC)C[CH2];1,000;;;;;;;;;4800;;1,11;SEC(CHCl3);PS;0,005;;[Na+].[O-]C(=O)C;0,4;;;;;74,30;;C;;PEtOx;;;
10.1002/marc.200900843;homo;;linear;CROP;[CH3];[OH];[N](C(=O)CC)C[CH2];1,000;;;;;;;;;4800;;1,11;SEC(CHCl3);PS;0,005;;[Na+].[O-]C(=O)C;0,5;;;;;71,20;;C;;PEtOx;;;
10.1002/marc.200900843;homo;;linear;CROP;[CH3];[OH];[N](C(=O)CC)C[CH2];1,000;;;;;;;;;4800;;1,11;SEC(CHCl3);PS;0,005;;[Li+].[O-]C(=O)C;0,1;;;;;87,90;;C;;PEtOx;;;
10.1002/marc.200900843;homo;;linear;CROP;[CH3];[OH];[N](C(=O)CC)C[CH2];1,000;;;;;;;;;4800;;1,11;SEC(CHCl3);PS;0,005;;[Li+].[O-]C(=O)C;0,2;;;;;85,60;;C;;PEtOx;;;
10.1002/marc.200900843;homo;;linear;CROP;[CH3];[OH];[N](C(=O)CC)C[CH2];1,000;;;;;;;;;4800;;1,11;SEC(CHCl3);PS;0,005;;[Li+].[O-]C(=O)C;0,3;;;;;82,60;;C;;PEtOx;;;
10.1002/marc.200900843;homo;;linear;CROP;[CH3];[OH];[N](C(=O)CC)C[CH2];1,000;;;;;;;;;4800;;1,11;SEC(CHCl3);PS;0,005;;[Li+].[O-]C(=O)C;0,4;;;;;82,20;;C;;PEtOx;;;
10.1002/marc.200900843;homo;;linear;CROP;[CH3];[OH];[N](C(=O)CC)C[CH2];1,000;;;;;;;;;4800;;1,11;SEC(CHCl3);PS;0,005;;[Li+].[O-]C(=O)C;0,5;;;;;78,50;;C;;PEtOx;;;
10.1002/marc.200900843;homo;;linear;CROP;[CH3];[OH];[N](C(=O)CC)C[CH2];1,000;;;;;;;;;4800;;1,11;SEC(CHCl3);PS;0,005;;[Na+].[Cl-];0,1;;;;;91,00;;C;;PEtOx;;;
10.1002/marc.200900843;homo;;linear;CROP;[CH3];[OH];[N](C(=O)CC)C[CH2];1,000;;;;;;;;;4800;;1,11;SEC(CHCl3);PS;0,005;;[Na+].[Cl-];0,2;;;;;88,80;;C;;PEtOx;;;
10.1002/marc.200900843;homo;;linear;CROP;[CH3];[OH];[N](C(=O)CC)C[CH2];1,000;;;;;;;;;4800;;1,11;SEC(CHCl3);PS;0,005;;[Na+].[Cl-];0,3;;;;;85,30;;C;;PEtOx;;;
10.1002/marc.200900843;homo;;linear;CROP;[CH3];[OH];[N](C(=O)CC)C[CH2];1,000;;;;;;;;;4800;;1,11;SEC(CHCl3);PS;0,005;;[Na+].[Cl-];0,4;;;;;83,10;;C;;PEtOx;;;
10.1002/marc.200900843;homo;;linear;CROP;[CH3];[OH];[N](C(=O)CC)C[CH2];1,000;;;;;;;;;4800;;1,11;SEC(CHCl3);PS;0,005;;[Na+].[Cl-];0,5;;;;;78,70;;C;;PEtOx;;;
10.1002/marc.200900843;homo;;linear;CROP;[CH3];[OH];[N](C(=O)CCC)C[CH2];1,000;;;;;;;;;4800;;1,17;SEC(CHCl3);PS;0,005;;[Na+].[Na+].[O-]S([O-])(=O)=O;0,1;;;;;19,90;;C;;PnPropOx;;;
10.1002/marc.200900843;homo;;linear;CROP;[CH3];[OH];[N](C(=O)CCC)C[CH2];1,000;;;;;;;;;4800;;1,17;SEC(CHCl3);PS;0,005;;[Na+].[Na+].[O-]S([O-])(=O)=O;0,2;;;;;15,50;;C;;PnPropOx;;;
10.1002/marc.200900843;homo;;linear;CROP;[CH3];[OH];[N](C(=O)CCC)C[CH2];1,000;;;;;;;;;4800;;1,17;SEC(CHCl3);PS;0,005;;[Na+].[Na+].[O-]S([O-])(=O)=O;0,3;;;;;11,60;;C;;PnPropOx;;;
10.1002/marc.200900843;homo;;linear;CROP;[CH3];[OH];[N](C(=O)CCC)C[CH2];1,000;;;;;;;;;4800;;1,17;SEC(CHCl3);PS;0,005;;[Na+].[Na+].[O-]S([O-])(=O)=O;0,4;;;;;9,90;;C;;PnPropOx;;;
10.1002/marc.200900843;homo;;linear;CROP;[CH3];[OH];[N](C(=O)CCC)C[CH2];1,000;;;;;;;;;4800;;1,17;SEC(CHCl3);PS;0,005;;[Na+].[Na+].[O-]S([O-])(=O)=O;0,5;;;;;10,40;;C;;PnPropOx;;;
10.1002/marc.200900843;homo;;linear;CROP;[CH3];[OH];[N](C(=O)CCC)C[CH2];1,000;;;;;;;;;4800;;1,17;SEC(CHCl3);PS;0,005;;[Li+].[Li+].[O-]S([O-])(=O)=O;0,1;;;;;21,50;;C;;PnPropOx;;;
10.1002/marc.200900843;homo;;linear;CROP;[CH3];[OH];[N](C(=O)CCC)C[CH2];1,000;;;;;;;;;4800;;1,17;SEC(CHCl3);PS;0,005;;[Li+].[Li+].[O-]S([O-])(=O)=O;0,2;;;;;17,80;;C;;PnPropOx;;;
10.1002/marc.200900843;homo;;linear;CROP;[CH3];[OH];[N](C(=O)CCC)C[CH2];1,000;;;;;;;;;4800;;1,17;SEC(CHCl3);PS;0,005;;[Li+].[Li+].[O-]S([O-])(=O)=O;0,3;;;;;14,50;;C;;PnPropOx;;;
10.1002/marc.200900843;homo;;linear;CROP;[CH3];[OH];[N](C(=O)CCC)C[CH2];1,000;;;;;;;;;4800;;1,17;SEC(CHCl3);PS;0,005;;[Li+].[Li+].[O-]S([O-])(=O)=O;0,4;;;;;12,00;;C;;PnPropOx;;;
10.1002/marc.200900843;homo;;linear;CROP;[CH3];[OH];[N](C(=O)CCC)C[CH2];1,000;;;;;;;;;4800;;1,17;SEC(CHCl3);PS;0,005;;[Li+].[Li+].[O-]S([O-])(=O)=O;0,5;;;;;11,50;;C;;PnPropOx;;;
10.1002/marc.200900843;homo;;linear;CROP;[CH3];[OH];[N](C(=O)CCC)C[CH2];1,000;;;;;;;;;4800;;1,17;SEC(CHCl3);PS;0,005;;[Na+].[O-]C(=O)C;0,1;;;;;22,70;;C;;PnPropOx;;;
10.1002/marc.200900843;homo;;linear;CROP;[CH3];[OH];[N](C(=O)CCC)C[CH2];1,000;;;;;;;;;4800;;1,17;SEC(CHCl3);PS;0,005;;[Na+].[O-]C(=O)C;0,2;;;;;20,30;;C;;PnPropOx;;;
10.1002/marc.200900843;homo;;linear;CROP;[CH3];[OH];[N](C(=O)CCC)C[CH2];1,000;;;;;;;;;4800;;1,17;SEC(CHCl3);PS;0,005;;[Na+].[O-]C(=O)C;0,3;;;;;18,50;;C;;PnPropOx;;;
10.1002/marc.200900843;homo;;linear;CROP;[CH3];[OH];[N](C(=O)CCC)C[CH2];1,000;;;;;;;;;4800;;1,17;SEC(CHCl3);PS;0,005;;[Na+].[O-]C(=O)C;0,4;;;;;18,30;;C;;PnPropOx;;;
10.1002/marc.200900843;homo;;linear;CROP;[CH3];[OH];[N](C(=O)CCC)C[CH2];1,000;;;;;;;;;4800;;1,17;SEC(CHCl3);PS;0,005;;[Na+].[O-]C(=O)C;0,5;;;;;16,40;;C;;PnPropOx;;;
10.1002/marc.200900843;homo;;linear;CROP;[CH3];[OH];[N](C(=O)CCC)C[CH2];1,000;;;;;;;;;4800;;1,17;SEC(CHCl3);PS;0,005;;[Li+].[O-]C(=O)C;0,1;;;;;23,90;;C;;PnPropOx;;;
10.1002/marc.200900843;homo;;linear;CROP;[CH3];[OH];[N](C(=O)CCC)C[CH2];1,000;;;;;;;;;4800;;1,17;SEC(CHCl3);PS;0,005;;[Li+].[O-]C(=O)C;0,2;;;;;22,40;;C;;PnPropOx;;;
10.1002/marc.200900843;homo;;linear;CROP;[CH3];[OH];[N](C(=O)CCC)C[CH2];1,000;;;;;;;;;4800;;1,17;SEC(CHCl3);PS;0,005;;[Li+].[O-]C(=O)C;0,3;;;;;22,20;;C;;PnPropOx;;;
10.1002/marc.200900843;homo;;linear;CROP;[CH3];[OH];[N](C(=O)CCC)C[CH2];1,000;;;;;;;;;4800;;1,17;SEC(CHCl3);PS;0,005;;[Li+].[O-]C(=O)C;0,4;;;;;21,50;;C;;PnPropOx;;;
10.1002/marc.200900843;homo;;linear;CROP;[CH3];[OH];[N](C(=O)CCC)C[CH2];1,000;;;;;;;;;4800;;1,17;SEC(CHCl3);PS;0,005;;[Li+].[O-]C(=O)C;0,5;;;;;20,30;;C;;PnPropOx;;;
10.1002/marc.200900843;homo;;linear;CROP;[CH3];[OH];[N](C(=O)CCC)C[CH2];1,000;;;;;;;;;4800;;1,17;SEC(CHCl3);PS;0,005;;[Na+].[Cl-];0,1;;;;;24,30;;C;;PnPropOx;;;
10.1002/marc.200900843;homo;;linear;CROP;[CH3];[OH];[N](C(=O)CCC)C[CH2];1,000;;;;;;;;;4800;;1,17;SEC(CHCl3);PS;0,005;;[Na+].[Cl-];0,2;;;;;23,40;;C;;PnPropOx;;;
10.1002/marc.200900843;homo;;linear;CROP;[CH3];[OH];[N](C(=O)CCC)C[CH2];1,000;;;;;;;;;4800;;1,17;SEC(CHCl3);PS;0,005;;[Na+].[Cl-];0,3;;;;;22,40;;C;;PnPropOx;;;
10.1002/marc.200900843;homo;;linear;CROP;[CH3];[OH];[N](C(=O)CCC)C[CH2];1,000;;;;;;;;;4800;;1,17;SEC(CHCl3);PS;0,005;;[Na+].[Cl-];0,4;;;;;21,30;;C;;PnPropOx;;;
10.1002/marc.200900843;homo;;linear;CROP;[CH3];[OH];[N](C(=O)CCC)C[CH2];1,000;;;;;;;;;4800;;1,17;SEC(CHCl3);PS;0,005;;[Na+].[Cl-];0,5;;;;;20,60;;C;;PnPropOx;;;
10.1002/marc.200900843;homo;;linear;CROP;[CH3];[OH];[N](C(=O)CCC)C[CH2];1,000;;;;;;;;;4800;;1,17;SEC(CHCl3);PS;0,005;;[Li+].[O-]Cl(=O)(=O)=O;0,1;;;;;30,30;;C;;PnPropOx;;;
10.1002/marc.200900843;homo;;linear;CROP;[CH3];[OH];[N](C(=O)CCC)C[CH2];1,000;;;;;;;;;4800;;1,17;SEC(CHCl3);PS;0,005;;[Li+].[O-]Cl(=O)(=O)=O;0,2;;;;;32,30;;C;;PnPropOx;;;
10.1002/marc.200900843;homo;;linear;CROP;[CH3];[OH];[N](C(=O)CCC)C[CH2];1,000;;;;;;;;;4800;;1,17;SEC(CHCl3);PS;0,005;;[Li+].[O-]Cl(=O)(=O)=O;0,3;;;;;33,60;;C;;PnPropOx;;;
10.1002/marc.200900843;homo;;linear;CROP;[CH3];[OH];[N](C(=O)CCC)C[CH2];1,000;;;;;;;;;4800;;1,17;SEC(CHCl3);PS;0,005;;[Li+].[O-]Cl(=O)(=O)=O;0,4;;;;;35,30;;C;;PnPropOx;;;
10.1002/marc.200900843;homo;;linear;CROP;[CH3];[OH];[N](C(=O)CCC)C[CH2];1,000;;;;;;;;;4800;;1,17;SEC(CHCl3);PS;0,005;;[Li+].[O-]Cl(=O)(=O)=O;0,5;;;;;35,50;;C;;PnPropOx;;;
10.1002/marc.200900843;homo;;linear;CROP;[CH3];[OH];[N](C(=O)CCC)C[CH2];1,000;;;;;;;;;4800;;1,17;SEC(CHCl3);PS;0,005;;[Li+].[I-];0,1;;;;;29,70;;C;;PnPropOx;;;
10.1002/marc.200900843;homo;;linear;CROP;[CH3];[OH];[N](C(=O)CCC)C[CH2];1,000;;;;;;;;;4800;;1,17;SEC(CHCl3);PS;0,005;;[Li+].[I-];0,2;;;;;32,00;;C;;PnPropOx;;;
10.1002/marc.200900843;homo;;linear;CROP;[CH3];[OH];[N](C(=O)CCC)C[CH2];1,000;;;;;;;;;4800;;1,17;SEC(CHCl3);PS;0,005;;[Li+].[I-];0,3;;;;;33,90;;C;;PnPropOx;;;
10.1002/marc.200900843;homo;;linear;CROP;[CH3];[OH];[N](C(=O)CCC)C[CH2];1,000;;;;;;;;;4800;;1,17;SEC(CHCl3);PS;0,005;;[Li+].[I-];0,4;;;;;34,10;;C;;PnPropOx;;;
10.1002/marc.200900843;homo;;linear;CROP;[CH3];[OH];[N](C(=O)CCC)C[CH2];1,000;;;;;;;;;4800;;1,17;SEC(CHCl3);PS;0,005;;[Li+].[I-];0,5;;;;;38,40;;C;;PnPropOx;;;
10.1002/marc.200900843;homo;;linear;CROP;[CH3];[OH];[N](C(=O)CCC)C[CH2];1,000;;;;;;;;;4800;;1,17;SEC(CHCl3);PS;0,005;;[Na+].[I-];0,1;;;;;29,90;;C;;PnPropOx;;;
10.1002/marc.200900843;homo;;linear;CROP;[CH3];[OH];[N](C(=O)CCC)C[CH2];1,000;;;;;;;;;4800;;1,17;SEC(CHCl3);PS;0,005;;[Na+].[I-];0,2;;;;;32,70;;C;;PnPropOx;;;
10.1002/marc.200900843;homo;;linear;CROP;[CH3];[OH];[N](C(=O)CCC)C[CH2];1,000;;;;;;;;;4800;;1,17;SEC(CHCl3);PS;0,005;;[Na+].[I-];0,3;;;;;34,70;;C;;PnPropOx;;;
10.1002/marc.200900843;homo;;linear;CROP;[CH3];[OH];[N](C(=O)CCC)C[CH2];1,000;;;;;;;;;4800;;1,17;SEC(CHCl3);PS;0,005;;[Na+].[I-];0,4;;;;;37,20;;C;;PnPropOx;;;
10.1002/marc.200900843;homo;;linear;CROP;[CH3];[OH];[N](C(=O)CCC)C[CH2];1,000;;;;;;;;;4800;;1,17;SEC(CHCl3);PS;0,005;;[Na+].[I-];0,5;;;;;38,50;;C;;PnPropOx;;;
10.1002/marc.200900843;homo;;linear;CROP;[CH3];[OH];[N](C(=O)CCC)C[CH2];1,000;;;;;;;;;4800;;1,17;SEC(CHCl3);PS;0,005;;[Na+].[O-]Cl(=O)(=O)=O;0,1;;;;;32,40;;C;;PnPropOx;;;
10.1002/marc.200900843;homo;;linear;CROP;[CH3];[OH];[N](C(=O)CCC)C[CH2];1,000;;;;;;;;;4800;;1,17;SEC(CHCl3);PS;0,005;;[Na+].[O-]Cl(=O)(=O)=O;0,2;;;;;35,60;;C;;PnPropOx;;;
10.1002/marc.200900843;homo;;linear;CROP;[CH3];[OH];[N](C(=O)CCC)C[CH2];1,000;;;;;;;;;4800;;1,17;SEC(CHCl3);PS;0,005;;[Na+].[O-]Cl(=O)(=O)=O;0,3;;;;;37,20;;C;;PnPropOx;;;
10.1002/marc.200900843;homo;;linear;CROP;[CH3];[OH];[N](C(=O)CCC)C[CH2];1,000;;;;;;;;;4800;;1,17;SEC(CHCl3);PS;0,005;;[Na+].[O-]Cl(=O)(=O)=O;0,4;;;;;39,90;;C;;PnPropOx;;;
10.1002/marc.200900843;homo;;linear;CROP;[CH3];[OH];[N](C(=O)CCC)C[CH2];1,000;;;;;;;;;4800;;1,17;SEC(CHCl3);PS;0,005;;[Na+].[O-]Cl(=O)(=O)=O;0,5;;;;;40,00;;C;;PnPropOx;;;
10.1002/marc.200900843;homo;;linear;CROP;[CH3];[OH];[N](C(=O)CCC)C[CH2];1,000;;;;;;;;;4800;;1,17;SEC(CHCl3);PS;0,005;;[Na+].[S-]C#N;0,1;;;;;31,80;;C;;PnPropOx;;;
10.1002/marc.200900843;homo;;linear;CROP;[CH3];[OH];[N](C(=O)CCC)C[CH2];1,000;;;;;;;;;4800;;1,17;SEC(CHCl3);PS;0,005;;[Na+].[S-]C#N;0,2;;;;;35,90;;C;;PnPropOx;;;
10.1002/marc.200900843;homo;;linear;CROP;[CH3];[OH];[N](C(=O)CCC)C[CH2];1,000;;;;;;;;;4800;;1,17;SEC(CHCl3);PS;0,005;;[Na+].[S-]C#N;0,3;;;;;39,60;;C;;PnPropOx;;;
10.1002/marc.200900843;homo;;linear;CROP;[CH3];[OH];[N](C(=O)CCC)C[CH2];1,000;;;;;;;;;4800;;1,17;SEC(CHCl3);PS;0,005;;[Na+].[S-]C#N;0,4;;;;;41,50;;C;;PnPropOx;;;
10.1002/marc.200900843;homo;;linear;CROP;[CH3];[OH];[N](C(=O)CCC)C[CH2];1,000;;;;;;;;;4800;;1,17;SEC(CHCl3);PS;0,005;;[Na+].[S-]C#N;0,5;;;;;43,30;;C;;PnPropOx;;;
10.1002/marc.200900843;homo;;linear;CROP;[CH3];[OH];[N](C(=O)C(C)C)C[CH2];1,000;;;;;;;;;5400;;1,05;SEC(CHCl3);PS;0,005;;[Na+].[S-]C#N;0,1;;;;;50,80;;C;;PiPropOx;;;
10.1002/marc.200900843;homo;;linear;CROP;[CH3];[OH];[N](C(=O)C(C)C)C[CH2];1,000;;;;;;;;;5400;;1,05;SEC(CHCl3);PS;0,005;;[Na+].[S-]C#N;0,2;;;;;55,30;;C;;PiPropOx;;;
10.1002/marc.200900843;homo;;linear;CROP;[CH3];[OH];[N](C(=O)C(C)C)C[CH2];1,000;;;;;;;;;5400;;1,05;SEC(CHCl3);PS;0,005;;[Na+].[S-]C#N;0,3;;;;;58,10;;C;;PiPropOx;;;
10.1002/marc.200900843;homo;;linear;CROP;[CH3];[OH];[N](C(=O)C(C)C)C[CH2];1,000;;;;;;;;;5400;;1,05;SEC(CHCl3);PS;0,005;;[Na+].[S-]C#N;0,4;;;;;62,40;;C;;PiPropOx;;;
10.1002/marc.200900843;homo;;linear;CROP;[CH3];[OH];[N](C(=O)C(C)C)C[CH2];1,000;;;;;;;;;5400;;1,05;SEC(CHCl3);PS;0,005;;[Na+].[S-]C#N;0,5;;;;;65,10;;C;;PiPropOx;;;
10.1002/marc.200900843;homo;;linear;CROP;[CH3];[OH];[N](C(=O)C(C)C)C[CH2];1,000;;;;;;;;;5400;;1,05;SEC(CHCl3);PS;0,005;;[Na+].[O-]Cl(=O)(=O)=O;0,1;;;;;52,70;;C;;PiPropOx;;;
10.1002/marc.200900843;homo;;linear;CROP;[CH3];[OH];[N](C(=O)C(C)C)C[CH2];1,000;;;;;;;;;5400;;1,05;SEC(CHCl3);PS;0,005;;[Na+].[O-]Cl(=O)(=O)=O;0,2;;;;;56,30;;C;;PiPropOx;;;
10.1002/marc.200900843;homo;;linear;CROP;[CH3];[OH];[N](C(=O)C(C)C)C[CH2];1,000;;;;;;;;;5400;;1,05;SEC(CHCl3);PS;0,005;;[Na+].[O-]Cl(=O)(=O)=O;0,3;;;;;58,80;;C;;PiPropOx;;;
10.1002/marc.200900843;homo;;linear;CROP;[CH3];[OH];[N](C(=O)C(C)C)C[CH2];1,000;;;;;;;;;5400;;1,05;SEC(CHCl3);PS;0,005;;[Na+].[O-]Cl(=O)(=O)=O;0,4;;;;;60,10;;C;;PiPropOx;;;
10.1002/marc.200900843;homo;;linear;CROP;[CH3];[OH];[N](C(=O)C(C)C)C[CH2];1,000;;;;;;;;;5400;;1,05;SEC(CHCl3);PS;0,005;;[Na+].[O-]Cl(=O)(=O)=O;0,5;;;;;60,30;;C;;PiPropOx;;;
10.1002/marc.200900843;homo;;linear;CROP;[CH3];[OH];[N](C(=O)C(C)C)C[CH2];1,000;;;;;;;;;5400;;1,05;SEC(CHCl3);PS;0,005;;[Li+].[O-]Cl(=O)(=O)=O;0,1;;;;;50,60;;C;;PiPropOx;;;
10.1002/marc.200900843;homo;;linear;CROP;[CH3];[OH];[N](C(=O)C(C)C)C[CH2];1,000;;;;;;;;;5400;;1,05;SEC(CHCl3);PS;0,005;;[Li+].[O-]Cl(=O)(=O)=O;0,2;;;;;53,70;;C;;PiPropOx;;;
10.1002/marc.200900843;homo;;linear;CROP;[CH3];[OH];[N](C(=O)C(C)C)C[CH2];1,000;;;;;;;;;5400;;1,05;SEC(CHCl3);PS;0,005;;[Li+].[O-]Cl(=O)(=O)=O;0,3;;;;;56,60;;C;;PiPropOx;;;
10.1002/marc.200900843;homo;;linear;CROP;[CH3];[OH];[N](C(=O)C(C)C)C[CH2];1,000;;;;;;;;;5400;;1,05;SEC(CHCl3);PS;0,005;;[Li+].[O-]Cl(=O)(=O)=O;0,4;;;;;57,90;;C;;PiPropOx;;;
10.1002/marc.200900843;homo;;linear;CROP;[CH3];[OH];[N](C(=O)C(C)C)C[CH2];1,000;;;;;;;;;5400;;1,05;SEC(CHCl3);PS;0,005;;[Li+].[O-]Cl(=O)(=O)=O;0,5;;;;;59,30;;C;;PiPropOx;;;
10.1002/marc.200900843;homo;;linear;CROP;[CH3];[OH];[N](C(=O)C(C)C)C[CH2];1,000;;;;;;;;;5400;;1,05;SEC(CHCl3);PS;0,005;;[Na+].[I-];0,1;;;;;48,20;;C;;PiPropOx;;;
10.1002/marc.200900843;homo;;linear;CROP;[CH3];[OH];[N](C(=O)C(C)C)C[CH2];1,000;;;;;;;;;5400;;1,05;SEC(CHCl3);PS;0,005;;[Na+].[I-];0,2;;;;;51,50;;C;;PiPropOx;;;
10.1002/marc.200900843;homo;;linear;CROP;[CH3];[OH];[N](C(=O)C(C)C)C[CH2];1,000;;;;;;;;;5400;;1,05;SEC(CHCl3);PS;0,005;;[Na+].[I-];0,3;;;;;54,70;;C;;PiPropOx;;;
10.1002/marc.200900843;homo;;linear;CROP;[CH3];[OH];[N](C(=O)C(C)C)C[CH2];1,000;;;;;;;;;5400;;1,05;SEC(CHCl3);PS;0,005;;[Na+].[I-];0,4;;;;;56,50;;C;;PiPropOx;;;
10.1002/marc.200900843;homo;;linear;CROP;[CH3];[OH];[N](C(=O)C(C)C)C[CH2];1,000;;;;;;;;;5400;;1,05;SEC(CHCl3);PS;0,005;;[Na+].[I-];0,5;;;;;57,20;;C;;PiPropOx;;;
10.1002/marc.200900843;homo;;linear;CROP;[CH3];[OH];[N](C(=O)C(C)C)C[CH2];1,000;;;;;;;;;5400;;1,05;SEC(CHCl3);PS;0,005;;[Li+].[I-];0,1;;;;;49,00;;C;;PiPropOx;;;
10.1002/marc.200900843;homo;;linear;CROP;[CH3];[OH];[N](C(=O)C(C)C)C[CH2];1,000;;;;;;;;;5400;;1,05;SEC(CHCl3);PS;0,005;;[Li+].[I-];0,2;;;;;51,70;;C;;PiPropOx;;;
10.1002/marc.200900843;homo;;linear;CROP;[CH3];[OH];[N](C(=O)C(C)C)C[CH2];1,000;;;;;;;;;5400;;1,05;SEC(CHCl3);PS;0,005;;[Li+].[I-];0,3;;;;;54,60;;C;;PiPropOx;;;
10.1002/marc.200900843;homo;;linear;CROP;[CH3];[OH];[N](C(=O)C(C)C)C[CH2];1,000;;;;;;;;;5400;;1,05;SEC(CHCl3);PS;0,005;;[Li+].[I-];0,4;;;;;58,00;;C;;PiPropOx;;;
10.1002/marc.200900843;homo;;linear;CROP;[CH3];[OH];[N](C(=O)C(C)C)C[CH2];1,000;;;;;;;;;5400;;1,05;SEC(CHCl3);PS;0,005;;[Li+].[I-];0,5;;;;;58,50;;C;;PiPropOx;;;
10.1002/marc.200900843;homo;;linear;CROP;[CH3];[OH];[N](C(=O)C(C)C)C[CH2];1,000;;;;;;;;;5400;;1,05;SEC(CHCl3);PS;0,005;;[Na+].[Cl-];0,1;;;;;41,80;;C;;PiPropOx;;;
10.1002/marc.200900843;homo;;linear;CROP;[CH3];[OH];[N](C(=O)C(C)C)C[CH2];1,000;;;;;;;;;5400;;1,05;SEC(CHCl3);PS;0,005;;[Na+].[Cl-];0,2;;;;;40,30;;C;;PiPropOx;;;
10.1002/marc.200900843;homo;;linear;CROP;[CH3];[OH];[N](C(=O)C(C)C)C[CH2];1,000;;;;;;;;;5400;;1,05;SEC(CHCl3);PS;0,005;;[Na+].[Cl-];0,3;;;;;38,50;;C;;PiPropOx;;;
10.1002/marc.200900843;homo;;linear;CROP;[CH3];[OH];[N](C(=O)C(C)C)C[CH2];1,000;;;;;;;;;5400;;1,05;SEC(CHCl3);PS;0,005;;[Na+].[Cl-];0,4;;;;;37,60;;C;;PiPropOx;;;
10.1002/marc.200900843;homo;;linear;CROP;[CH3];[OH];[N](C(=O)C(C)C)C[CH2];1,000;;;;;;;;;5400;;1,05;SEC(CHCl3);PS;0,005;;[Na+].[Cl-];0,5;;;;;36,00;;C;;PiPropOx;;;
10.1002/marc.200900843;homo;;linear;CROP;[CH3];[OH];[N](C(=O)C(C)C)C[CH2];1,000;;;;;;;;;5400;;1,05;SEC(CHCl3);PS;0,005;;[Na+].[O-]C(=O)C;0,1;;;;;40,40;;C;;PiPropOx;;;
10.1002/marc.200900843;homo;;linear;CROP;[CH3];[OH];[N](C(=O)C(C)C)C[CH2];1,000;;;;;;;;;5400;;1,05;SEC(CHCl3);PS;0,005;;[Na+].[O-]C(=O)C;0,2;;;;;37,90;;C;;PiPropOx;;;
10.1002/marc.200900843;homo;;linear;CROP;[CH3];[OH];[N](C(=O)C(C)C)C[CH2];1,000;;;;;;;;;5400;;1,05;SEC(CHCl3);PS;0,005;;[Na+].[O-]C(=O)C;0,3;;;;;35,90;;C;;PiPropOx;;;
10.1002/marc.200900843;homo;;linear;CROP;[CH3];[OH];[N](C(=O)C(C)C)C[CH2];1,000;;;;;;;;;5400;;1,05;SEC(CHCl3);PS;0,005;;[Na+].[O-]C(=O)C;0,4;;;;;34,20;;C;;PiPropOx;;;
10.1002/marc.200900843;homo;;linear;CROP;[CH3];[OH];[N](C(=O)C(C)C)C[CH2];1,000;;;;;;;;;5400;;1,05;SEC(CHCl3);PS;0,005;;[Na+].[O-]C(=O)C;0,5;;;;;32,90;;C;;PiPropOx;;;
10.1002/marc.200900843;homo;;linear;CROP;[CH3];[OH];[N](C(=O)C(C)C)C[CH2];1,000;;;;;;;;;5400;;1,05;SEC(CHCl3);PS;0,005;;[Li+].[O-]C(=O)C;0,1;;;;;40,80;;C;;PiPropOx;;;
10.1002/marc.200900843;homo;;linear;CROP;[CH3];[OH];[N](C(=O)C(C)C)C[CH2];1,000;;;;;;;;;5400;;1,05;SEC(CHCl3);PS;0,005;;[Li+].[O-]C(=O)C;0,2;;;;;39,10;;C;;PiPropOx;;;
10.1002/marc.200900843;homo;;linear;CROP;[CH3];[OH];[N](C(=O)C(C)C)C[CH2];1,000;;;;;;;;;5400;;1,05;SEC(CHCl3);PS;0,005;;[Li+].[O-]C(=O)C;0,3;;;;;37,50;;C;;PiPropOx;;;
10.1002/marc.200900843;homo;;linear;CROP;[CH3];[OH];[N](C(=O)C(C)C)C[CH2];1,000;;;;;;;;;5400;;1,05;SEC(CHCl3);PS;0,005;;[Li+].[O-]C(=O)C;0,4;;;;;37,00;;C;;PiPropOx;;;
10.1002/marc.200900843;homo;;linear;CROP;[CH3];[OH];[N](C(=O)C(C)C)C[CH2];1,000;;;;;;;;;5400;;1,05;SEC(CHCl3);PS;0,005;;[Li+].[O-]C(=O)C;0,5;;;;;35,00;;C;;PiPropOx;;;
10.1002/marc.200900843;homo;;linear;CROP;[CH3];[OH];[N](C(=O)C(C)C)C[CH2];1,000;;;;;;;;;5400;;1,05;SEC(CHCl3);PS;0,005;;[Li+].[Li+].[O-]S([O-])(=O)=O;0,1;;;;;36,70;;C;;PiPropOx;;;
10.1002/marc.200900843;homo;;linear;CROP;[CH3];[OH];[N](C(=O)C(C)C)C[CH2];1,000;;;;;;;;;5400;;1,05;SEC(CHCl3);PS;0,005;;[Li+].[Li+].[O-]S([O-])(=O)=O;0,2;;;;;31,50;;C;;PiPropOx;;;
10.1002/marc.200900843;homo;;linear;CROP;[CH3];[OH];[N](C(=O)C(C)C)C[CH2];1,000;;;;;;;;;5400;;1,05;SEC(CHCl3);PS;0,005;;[Li+].[Li+].[O-]S([O-])(=O)=O;0,3;;;;;26,00;;C;;PiPropOx;;;
10.1002/marc.200900843;homo;;linear;CROP;[CH3];[OH];[N](C(=O)C(C)C)C[CH2];1,000;;;;;;;;;5400;;1,05;SEC(CHCl3);PS;0,005;;[Na+].[Na+].[O-]S([O-])(=O)=O;0,1;;;;;35,20;;C;;PiPropOx;;;
