Repository: Bizbalt/PFP

A suitable Python envirnoment can be installed via anaconda environment manager with the aid of the requirements or spec-file.

The Runs folder withholds trained models and statistics
The Program files folder contains all that is needed to run or re-run the software

It is adviced to load the program files into the IDE of choice, e.g. Pycharm to 
   view the "Cloudpoint determination.ipynb" jupyternotebook for dataset insights 
 or
   use the neural network via cloudpointprediction.py pythonfile (modes to use or train are set at the end of the file).

The default export path is the users documents path + "jupyter files".

There are two versions of the Dataset.

File: pfp_docker/local/cloud_point/cloud_points_data.csv (part 4 of 5)
reference;polymer_type;polymer_type_style;polymer_architecture;polymerisation_type;SMILES_start_group;SMILES_end_group;SMILES_repeating_unitA;molpercent_repeating_unitA;SMILES_repeating_unitB;molpercent_repeating_unitB;SMILES_repeating_unitC;molpercent_repeating_unitC;SMILES_repeating_unitD;molpercent_repeating_unitD;SMILES_repeating_unitE;molpercent_repeating_unitE;Mn;Mw;PDI;mass_characterisation_method;mass_characterisation_standart;polymer_concentration_mass_conc;polymer_concentration_wpercent;additive1;additive1_concentration_molar;additive1_concentration_weight_percent;additive2;additive2_concentration_molar;additive2_concentration_weight_percent;cloud_point;N/A;def_type;pH;identifier;comment;tacticity;rating
10.1002/marc.200900843;homo;;linear;CROP;[CH3];[OH];[N](C(=O)C(C)C)C[CH2];1,000;;;;;;;;;5400;;1,05;SEC(CHCl3);PS;0,005;;[Na+].[Na+].[O-]S([O-])(=O)=O;0,2;;;;;28,60;;C;;PiPropOx;;;
10.1002/marc.200900843;homo;;linear;CROP;[CH3];[OH];[N](C(=O)C(C)C)C[CH2];1,000;;;;;;;;;5400;;1,05;SEC(CHCl3);PS;0,005;;[Na+].[Na+].[O-]S([O-])(=O)=O;0,3;;;;;21,60;;C;;PiPropOx;;;
10.1002/marc.200900843;homo;;linear;CROP;[CH3];[OH];[N](C(=O)C(C)C)C[CH2];1,000;;;;;;;;;5400;;1,05;SEC(CHCl3);PS;0,005;;[Na+].[Na+].[O-]S([O-])(=O)=O;0,4;;;;;15,40;;C;;PiPropOx;;;
10.1002/marc.200900843;homo;;linear;CROP;[CH3];[OH];[N](C(=O)C(C)C)C[CH2];1,000;;;;;;;;;5400;;1,05;SEC(CHCl3);PS;0,005;;[Na+].[Na+].[O-]S([O-])(=O)=O;0,5;;;;;11,10;;C;;PiPropOx;;;
10.1002/marc.200900843;random;;graft;RAFT;[C](C#N)(C)(C);[S]C(=S)c1ccccc1;[CH2][C](C)(C(=O)[O][N](C(=O)CC)C[CH2][N](C(=O)CC)C[CH2][N](C(=O)CC)C[CH2][N](C(=O)CC)C[CH2][N](C(=O)CC)CC);1,000;;;;;;;;;23658;;1,31;SEC(THF);PMMA;0,005;;[Na+].[Na+].[O-]S([O-])(=O)=O;0,1;;;;;48,60;;C;;POEtOxMA;;;
10.1002/marc.200900843;random;;graft;RAFT;[C](C#N)(C)(C);[S]C(=S)c1ccccc1;[CH2][C](C)(C(=O)[O][N](C(=O)CC)C[CH2][N](C(=O)CC)C[CH2][N](C(=O)CC)C[CH2][N](C(=O)CC)C[CH2][N](C(=O)CC)CC);1,000;;;;;;;;;23658;;1,31;SEC(THF);PMMA;0,005;;[Na+].[Na+].[O-]S([O-])(=O)=O;0,2;;;;;42,10;;C;;POEtOxMA;;;
10.1002/marc.200900843;random;;graft;RAFT;[C](C#N)(C)(C);[S]C(=S)c1ccccc1;[CH2][C](C)(C(=O)[O][N](C(=O)CC)C[CH2][N](C(=O)CC)C[CH2][N](C(=O)CC)C[CH2][N](C(=O)CC)C[CH2][N](C(=O)CC)CC);1,000;;;;;;;;;23658;;1,31;SEC(THF);PMMA;0,005;;[Na+].[Na+].[O-]S([O-])(=O)=O;0,3;;;;;36,10;;C;;POEtOxMA;;;
10.1002/marc.200900843;random;;graft;RAFT;[C](C#N)(C)(C);[S]C(=S)c1ccccc1;[CH2][C](C)(C(=O)[O][N](C(=O)CC)C[CH2][N](C(=O)CC)C[CH2][N](C(=O)CC)C[CH2][N](C(=O)CC)C[CH2][N](C(=O)CC)CC);1,000;;;;;;;;;23658;;1,31;SEC(THF);PMMA;0,005;;[Na+].[Na+].[O-]S([O-])(=O)=O;0,4;;;;;23,60;;C;;POEtOxMA;;;
10.1002/marc.200900843;random;;graft;RAFT;[C](C#N)(C)(C);[S]C(=S)c1ccccc1;[CH2][C](C)(C(=O)[O][N](C(=O)CC)C[CH2][N](C(=O)CC)C[CH2][N](C(=O)CC)C[CH2][N](C(=O)CC)C[CH2][N](C(=O)CC)CC);1,000;;;;;;;;;23658;;1,31;SEC(THF);PMMA;0,005;;[Na+].[Na+].[O-]S([O-])(=O)=O;0,5;;;;;16,30;;C;;POEtOxMA;;;
10.1002/marc.200900843;random;;graft;RAFT;[C](C#N)(C)(C);[S]C(=S)c1ccccc1;[CH2][C](C)(C(=O)[O][N](C(=O)CC)C[CH2][N](C(=O)CC)C[CH2][N](C(=O)CC)C[CH2][N](C(=O)CC)C[CH2][N](C(=O)CC)CC);1,000;;;;;;;;;23658;;1,31;SEC(THF);PMMA;0,005;;[Li+].[Li+].[O-]S([O-])(=O)=O;0,1;;;;;66,70;;C;;POEtOxMA;;;
10.1002/marc.200900843;random;;graft;RAFT;[C](C#N)(C)(C);[S]C(=S)c1ccccc1;[CH2][C](C)(C(=O)[O][N](C(=O)CC)C[CH2][N](C(=O)CC)C[CH2][N](C(=O)CC)C[CH2][N](C(=O)CC)C[CH2][N](C(=O)CC)CC);1,000;;;;;;;;;23658;;1,31;SEC(THF);PMMA;0,005;;[Li+].[Li+].[O-]S([O-])(=O)=O;0,2;;;;;55,20;;C;;POEtOxMA;;;
10.1002/marc.200900843;random;;graft;RAFT;[C](C#N)(C)(C);[S]C(=S)c1ccccc1;[CH2][C](C)(C(=O)[O][N](C(=O)CC)C[CH2][N](C(=O)CC)C[CH2][N](C(=O)CC)C[CH2][N](C(=O)CC)C[CH2][N](C(=O)CC)CC);1,000;;;;;;;;;23658;;1,31;SEC(THF);PMMA;0,005;;[Li+].[Li+].[O-]S([O-])(=O)=O;0,3;;;;;47,30;;C;;POEtOxMA;;;
10.1002/marc.200900843;random;;graft;RAFT;[C](C#N)(C)(C);[S]C(=S)c1ccccc1;[CH2][C](C)(C(=O)[O][N](C(=O)CC)C[CH2][N](C(=O)CC)C[CH2][N](C(=O)CC)C[CH2][N](C(=O)CC)C[CH2][N](C(=O)CC)CC);1,000;;;;;;;;;23658;;1,31;SEC(THF);PMMA;0,005;;[Li+].[Li+].[O-]S([O-])(=O)=O;0,4;;;;;29,20;;C;;POEtOxMA;;;
10.1002/marc.200900843;random;;graft;RAFT;[C](C#N)(C)(C);[S]C(=S)c1ccccc1;[CH2][C](C)(C(=O)[O][N](C(=O)CC)C[CH2][N](C(=O)CC)C[CH2][N](C(=O)CC)C[CH2][N](C(=O)CC)C[CH2][N](C(=O)CC)CC);1,000;;;;;;;;;23658;;1,31;SEC(THF);PMMA;0,005;;[Li+].[Li+].[O-]S([O-])(=O)=O;0,5;;;;;30,20;;C;;POEtOxMA;;;
10.1002/marc.200900843;random;;graft;RAFT;[C](C#N)(C)(C);[S]C(=S)c1ccccc1;[CH2][C](C)(C(=O)[O][N](C(=O)CC)C[CH2][N](C(=O)CC)C[CH2][N](C(=O)CC)C[CH2][N](C(=O)CC)C[CH2][N](C(=O)CC)CC);1,000;;;;;;;;;23658;;1,31;SEC(THF);PMMA;0,005;;[Na+].[O-]C(=O)C;0,1;;;;;72,50;;C;;POEtOxMA;;;
10.1002/marc.200900843;random;;graft;RAFT;[C](C#N)(C)(C);[S]C(=S)c1ccccc1;[CH2][C](C)(C(=O)[O][N](C(=O)CC)C[CH2][N](C(=O)CC)C[CH2][N](C(=O)CC)C[CH2][N](C(=O)CC)C[CH2][N](C(=O)CC)CC);1,000;;;;;;;;;23658;;1,31;SEC(THF);PMMA;0,005;;[Na+].[O-]C(=O)C;0,2;;;;;70,70;;C;;POEtOxMA;;;
10.1002/marc.200900843;random;;graft;RAFT;[C](C#N)(C)(C);[S]C(=S)c1ccccc1;[CH2][C](C)(C(=O)[O][N](C(=O)CC)C[CH2][N](C(=O)CC)C[CH2][N](C(=O)CC)C[CH2][N](C(=O)CC)C[CH2][N](C(=O)CC)CC);1,000;;;;;;;;;23658;;1,31;SEC(THF);PMMA;0,005;;[Na+].[O-]C(=O)C;0,3;;;;;64,70;;C;;POEtOxMA;;;
10.1002/marc.200900843;random;;graft;RAFT;[C](C#N)(C)(C);[S]C(=S)c1ccccc1;[CH2][C](C)(C(=O)[O][N](C(=O)CC)C[CH2][N](C(=O)CC)C[CH2][N](C(=O)CC)C[CH2][N](C(=O)CC)C[CH2][N](C(=O)CC)CC);1,000;;;;;;;;;23658;;1,31;SEC(THF);PMMA;0,005;;[Na+].[O-]C(=O)C;0,4;;;;;64,80;;C;;POEtOxMA;;;
10.1002/marc.200900843;random;;graft;RAFT;[C](C#N)(C)(C);[S]C(=S)c1ccccc1;[CH2][C](C)(C(=O)[O][N](C(=O)CC)C[CH2][N](C(=O)CC)C[CH2][N](C(=O)CC)C[CH2][N](C(=O)CC)C[CH2][N](C(=O)CC)CC);1,000;;;;;;;;;23658;;1,31;SEC(THF);PMMA;0,005;;[Na+].[O-]C(=O)C;0,5;;;;;61,40;;C;;POEtOxMA;;;
10.1002/marc.200900843;random;;graft;RAFT;[C](C#N)(C)(C);[S]C(=S)c1ccccc1;[CH2][C](C)(C(=O)[O][N](C(=O)CC)C[CH2][N](C(=O)CC)C[CH2][N](C(=O)CC)C[CH2][N](C(=O)CC)C[CH2][N](C(=O)CC)CC);1,000;;;;;;;;;23658;;1,31;SEC(THF);PMMA;0,005;;[Na+].[Cl-];0,1;;;;;67,90;;C;;POEtOxMA;;;
10.1002/marc.200900843;random;;graft;RAFT;[C](C#N)(C)(C);[S]C(=S)c1ccccc1;[CH2][C](C)(C(=O)[O][N](C(=O)CC)C[CH2][N](C(=O)CC)C[CH2][N](C(=O)CC)C[CH2][N](C(=O)CC)C[CH2][N](C(=O)CC)CC);1,000;;;;;;;;;23658;;1,31;SEC(THF);PMMA;0,005;;[Na+].[Cl-];0,2;;;;;66,00;;C;;POEtOxMA;;;
10.1002/marc.200900843;random;;graft;RAFT;[C](C#N)(C)(C);[S]C(=S)c1ccccc1;[CH2][C](C)(C(=O)[O][N](C(=O)CC)C[CH2][N](C(=O)CC)C[CH2][N](C(=O)CC)C[CH2][N](C(=O)CC)C[CH2][N](C(=O)CC)CC);1,000;;;;;;;;;23658;;1,31;SEC(THF);PMMA;0,005;;[Na+].[Cl-];0,3;;;;;62,50;;C;;POEtOxMA;;;
10.1002/marc.200900843;random;;graft;RAFT;[C](C#N)(C)(C);[S]C(=S)c1ccccc1;[CH2][C](C)(C(=O)[O][N](C(=O)CC)C[CH2][N](C(=O)CC)C[CH2][N](C(=O)CC)C[CH2][N](C(=O)CC)C[CH2][N](C(=O)CC)CC);1,000;;;;;;;;;23658;;1,31;SEC(THF);PMMA;0,005;;[Na+].[Cl-];0,4;;;;;56,60;;C;;POEtOxMA;;;
10.1002/marc.200900843;random;;graft;RAFT;[C](C#N)(C)(C);[S]C(=S)c1ccccc1;[CH2][C](C)(C(=O)[O][N](C(=O)CC)C[CH2][N](C(=O)CC)C[CH2][N](C(=O)CC)C[CH2][N](C(=O)CC)C[CH2][N](C(=O)CC)CC);1,000;;;;;;;;;23658;;1,31;SEC(THF);PMMA;0,005;;[Na+].[Cl-];0,5;;;;;51,40;;C;;POEtOxMA;;;
10.1002/marc.200900843;random;;graft;RAFT;[C](C#N)(C)(C);[S]C(=S)c1ccccc1;[CH2][C](C)(C(=O)[O][N](C(=O)CC)C[CH2][N](C(=O)CC)C[CH2][N](C(=O)CC)C[CH2][N](C(=O)CC)C[CH2][N](C(=O)CC)CC);1,000;;;;;;;;;23658;;1,31;SEC(THF);PMMA;0,005;;[Li+].[O-]C(=O)C;0,1;;;;;72,30;;C;;POEtOxMA;;;
10.1002/marc.200900843;random;;graft;RAFT;[C](C#N)(C)(C);[S]C(=S)c1ccccc1;[CH2][C](C)(C(=O)[O][N](C(=O)CC)C[CH2][N](C(=O)CC)C[CH2][N](C(=O)CC)C[CH2][N](C(=O)CC)C[CH2][N](C(=O)CC)CC);1,000;;;;;;;;;23658;;1,31;SEC(THF);PMMA;0,005;;[Li+].[O-]C(=O)C;0,2;;;;;70,40;;C;;POEtOxMA;;;
10.1002/marc.200900843;random;;graft;RAFT;[C](C#N)(C)(C);[S]C(=S)c1ccccc1;[CH2][C](C)(C(=O)[O][N](C(=O)CC)C[CH2][N](C(=O)CC)C[CH2][N](C(=O)CC)C[CH2][N](C(=O)CC)C[CH2][N](C(=O)CC)CC);1,000;;;;;;;;;23658;;1,31;SEC(THF);PMMA;0,005;;[Li+].[O-]C(=O)C;0,3;;;;;67,80;;C;;POEtOxMA;;;
10.1002/marc.200900843;random;;graft;RAFT;[C](C#N)(C)(C);[S]C(=S)c1ccccc1;[CH2][C](C)(C(=O)[O][N](C(=O)CC)C[CH2][N](C(=O)CC)C[CH2][N](C(=O)CC)C[CH2][N](C(=O)CC)C[CH2][N](C(=O)CC)CC);1,000;;;;;;;;;23658;;1,31;SEC(THF);PMMA;0,005;;[Li+].[O-]C(=O)C;0,4;;;;;62,90;;C;;POEtOxMA;;;
10.1002/marc.200900843;random;;graft;RAFT;[C](C#N)(C)(C);[S]C(=S)c1ccccc1;[CH2][C](C)(C(=O)[O][N](C(=O)CC)C[CH2][N](C(=O)CC)C[CH2][N](C(=O)CC)C[CH2][N](C(=O)CC)C[CH2][N](C(=O)CC)CC);1,000;;;;;;;;;23658;;1,31;SEC(THF);PMMA;0,005;;[Li+].[O-]C(=O)C;0,5;;;;;57,10;;C;;POEtOxMA;;;
10.1002/marc.200900843;random;;graft;RAFT;[C](C#N)(C)(C);[S]C(=S)c1ccccc1;[CH2][C](C)(C(=O)[O][N](C(=O)CC)C[CH2][N](C(=O)CC)C[CH2][N](C(=O)CC)C[CH2][N](C(=O)CC)C[CH2][N](C(=O)CC)CC);1,000;;;;;;;;;23658;;1,31;SEC(THF);PMMA;0,005;;[Li+].[I-];0,1;;;;;94,10;;C;;POEtOxMA;;;
10.1002/marc.200900843;random;;graft;RAFT;[C](C#N)(C)(C);[S]C(=S)c1ccccc1;[CH2][C](C)(C(=O)[O][N](C(=O)CC)C[CH2][N](C(=O)CC)C[CH2][N](C(=O)CC)C[CH2][N](C(=O)CC)C[CH2][N](C(=O)CC)CC);1,000;;;;;;;;;23658;;1,31;SEC(THF);PMMA;0,005;;[Li+].[I-];0,2;;;;;95,40;;C;;POEtOxMA;;;
10.1002/marc.200900843;random;;graft;RAFT;[C](C#N)(C)(C);[S]C(=S)c1ccccc1;[CH2][C](C)(C(=O)[O][N](C(=O)CC)C[CH2][N](C(=O)CC)C[CH2][N](C(=O)CC)C[CH2][N](C(=O)CC)C[CH2][N](C(=O)CC)CC);1,000;;;;;;;;;23658;;1,31;SEC(THF);PMMA;0,005;;[Li+].[I-];0,3;;;;;102,30;;C;;POEtOxMA;;;
10.1002/marc.200900843;random;;graft;RAFT;[C](C#N)(C)(C);[S]C(=S)c1ccccc1;[CH2][C](C)(C(=O)[O][N](C(=O)CC)C[CH2][N](C(=O)CC)C[CH2][N](C(=O)CC)C[CH2][N](C(=O)CC)C[CH2][N](C(=O)CC)CC);1,000;;;;;;;;;23658;;1,31;SEC(THF);PMMA;0,005;;[Na+].[I-];0,1;;;;;89,40;;C;;POEtOxMA;;;
10.1002/marc.200900843;random;;graft;RAFT;[C](C#N)(C)(C);[S]C(=S)c1ccccc1;[CH2][C](C)(C(=O)[O][N](C(=O)CC)C[CH2][N](C(=O)CC)C[CH2][N](C(=O)CC)C[CH2][N](C(=O)CC)C[CH2][N](C(=O)CC)CC);1,000;;;;;;;;;23658;;1,31;SEC(THF);PMMA;0,005;;[Na+].[I-];0,2;;;;;94,40;;C;;POEtOxMA;;;
10.1002/marc.200900843;random;;graft;RAFT;[C](C#N)(C)(C);[S]C(=S)c1ccccc1;[CH2][C](C)(C(=O)[O][N](C(=O)CC)C[CH2][N](C(=O)CC)C[CH2][N](C(=O)CC)C[CH2][N](C(=O)CC)C[CH2][N](C(=O)CC)CC);1,000;;;;;;;;;23658;;1,31;SEC(THF);PMMA;0,005;;[Na+].[I-];0,3;;;;;102,70;;C;;POEtOxMA;;;
10.1002/marc.200900843;random;;graft;RAFT;[C](C#N)(C)(C);[S]C(=S)c1ccccc1;[CH2][C](C)(C(=O)[O][N](C(=O)CC)C[CH2][N](C(=O)CC)C[CH2][N](C(=O)CC)C[CH2][N](C(=O)CC)C[CH2][N](C(=O)CC)CC);1,000;;;;;;;;;23658;;1,31;SEC(THF);PMMA;0,005;;[Li+].[O-]Cl(=O)(=O)=O;0,1;;;;;102,60;;C;;POEtOxMA;;;
10.1002/marc.200900843;random;;graft;RAFT;[C](C#N)(C)(C);[S]C(=S)c1ccccc1;[CH2][C](C)(C(=O)[O][N](C(=O)CC)C[CH2][N](C(=O)CC)C[CH2][N](C(=O)CC)C[CH2][N](C(=O)CC)C[CH2][N](C(=O)CC)CC);1,000;;;;;;;;;23658;;1,31;SEC(THF);PMMA;0,005;;[Na+].[O-]Cl(=O)(=O)=O;0,1;;;;;105,00;;C;;POEtOxMA;;;
10.1002/pola.1992.080301115 ;homo;;linear;LCP;C[CH2];[CH3];[CH2][CH](OCCOC);1,000;;;;;;;;;5369;;1,11;SEC(CHCl3);PS;;0,001;;;;;;;78,03;;C;;MOVE;;;
10.1002/pola.1992.080301115 ;homo;;linear;LCP;C[CH2];[CH3];[CH2][CH](OCCOC);1,000;;;;;;;;;9347;;1,11;SEC(CHCl3);PS;;0,001;;;;;;;77,45;;C;;MOVE;;;
10.1002/pola.1992.080301115 ;homo;;linear;LCP;C[CH2];[CH3];[CH2][CH](OCCOC);1,000;;;;;;;;;18097;;1,11;SEC(CHCl3);PS;;0,001;;;;;;;75,54;;C;;MOVE;;;
10.1002/pola.1992.080301115 ;homo;;linear;LCP;C[CH2];[CH3];[CH2][CH](OCCOC);1,000;;;;;;;;;23267;;1,11;SEC(CHCl3);PS;;0,001;;;;;;;72,70;;C;;MOVE;;;
10.1002/pola.1992.080301115 ;homo;;linear;LCP;C[CH2];[CH3];[CH2][CH](OCCOC);1,000;;;;;;;;;38580;;1,11;SEC(CHCl3);PS;;0,001;;;;;;;72,01;;C;;MOVE;;;
10.1002/pola.1992.080301115 ;homo;;linear;LCP;C[CH2];[CH3];[CH2][CH](OCCOC);1,000;;;;;;;;;50710;;1,11;SEC(CHCl3);PS;;0,001;;;;;;;71,66;;C;;MOVE;;;
10.1002/pola.1992.080301115 ;homo;;linear;LCP;C[CH2];[CH3];[CH2][CH](OCCOC);1,000;;;;;;;;;68608;;1,11;SEC(CHCl3);PS;;0,001;;;;;;;70,73;;C;;MOVE;;;
10.1002/pola.1992.080301115 ;homo;;linear;LCP;C[CH2];[CH3];[CH2][CH](OCCOC);1,000;;;;;;;;;5170;;1,11;SEC(CHCl3);PS;;0,100;;;;;;;68,53;;C;;MOVE;;;
10.1002/pola.1992.080301115 ;homo;;linear;LCP;C[CH2];[CH3];[CH2][CH](OCCOC);1,000;;;;;;;;;9347;;1,11;SEC(CHCl3);PS;;0,100;;;;;;;68,65;;C;;MOVE;;;
10.1002/pola.1992.080301115 ;homo;;linear;LCP;C[CH2];[CH3];[CH2][CH](OCCOC);1,000;;;;;;;;;18097;;1,11;SEC(CHCl3);PS;;0,100;;;;;;;68,01;;C;;MOVE;;;
10.1002/pola.1992.080301115 ;homo;;linear;LCP;C[CH2];[CH3];[CH2][CH](OCCOC);1,000;;;;;;;;;23068;;1,11;SEC(CHCl3);PS;;0,100;;;;;;;68,71;;C;;MOVE;;;
10.1002/pola.1992.080301115 ;homo;;linear;LCP;C[CH2];[CH3];[CH2][CH](OCCOC);1,000;;;;;;;;;38381;;1,11;SEC(CHCl3);PS;;0,100;;;;;;;68,01;;C;;MOVE;;;
10.1002/pola.1992.080301115 ;homo;;linear;LCP;C[CH2];[CH3];[CH2][CH](OCCOC);1,000;;;;;;;;;50511;;1,11;SEC(CHCl3);PS;;0,100;;;;;;;67,95;;C;;MOVE;;;
10.1002/pola.1992.080301115 ;homo;;linear;LCP;C[CH2];[CH3];[CH2][CH](OCCOC);1,000;;;;;;;;;68807;;1,11;SEC(CHCl3);PS;;0,100;;;;;;;66,97;;C;;MOVE;;;
10.1002/pola.1992.080301115 ;homo;;linear;LCP;C[CH2];[CH3];[CH2][CH](OCCOC);1,000;;;;;;;;;5369;;1,11;SEC(CHCl3);PS;;0,010;;;;;;;73,63;;C;;MOVE;;;
10.1002/pola.1992.080301115 ;homo;;linear;LCP;C[CH2];[CH3];[CH2][CH](OCCOC);1,000;;;;;;;;;9148;;1,11;SEC(CHCl3);PS;;0,010;;;;;;;73,98;;C;;MOVE;;;
10.1002/pola.1992.080301115 ;homo;;linear;LCP;C[CH2];[CH3];[CH2][CH](OCCOC);1,000;;;;;;;;;18097;;1,11;SEC(CHCl3);PS;;0,010;;;;;;;71,54;;C;;MOVE;;;
10.1002/pola.1992.080301115 ;homo;;linear;LCP;C[CH2];[CH3];[CH2][CH](OCCOC);1,000;;;;;;;;;38182;;1,11;SEC(CHCl3);PS;;0,010;;;;;;;69,52;;C;;MOVE;;;
10.1002/pola.1992.080301115 ;homo;;linear;LCP;C[CH2];[CH3];[CH2][CH](OCCOC);1,000;;;;;;;;;50313;;1,11;SEC(CHCl3);PS;;0,010;;;;;;;69,05;;C;;MOVE;;;
10.1002/pola.1992.080301115 ;homo;;linear;LCP;C[CH2];[CH3];[CH2][CH](OCCOC);1,000;;;;;;;;;68608;;1,11;SEC(CHCl3);PS;;0,010;;;;;;;69,05;;C;;MOVE;;;
10.1002/pola.1992.080301115 ;homo;;linear;LCP;C[CH2];[CH3];[CH2][CH](OCCOCC);1,000;;;;;;;;;20000;;1,2;SEC(CHCl3);PS;;0,010;;;;;;;20,39;;C;;MOVE;;;
10.1002/pola.1992.080301115 ;homo;;linear;LCP;C[CH2];[CH3];[CH2][CH](OCCOCCOCC);1,000;;;;;;;;;20000;;1,2;SEC(CHCl3);PS;;0,010;;;;;;;45,28;;C;;MOVE;;;
10.1002/pola.1992.080301115 ;homo;;linear;LCP;C[CH2];[CH3];[CH2][CH](OCCOCCOCCOCCOCC);1,000;;;;;;;;;20000;;1,2;SEC(CHCl3);PS;;0,010;;;;;;;59,44;;C;;MOVE;;;
10.1002/pola.1992.080301115 ;homo;;linear;LCP;C[CH2];[CH3];[CH2][CH](OC);1,000;;;;;;;;;20000;;1,2;SEC(CHCl3);PS;;0,010;;;;;;;30,04;;C;;MOVE;;;
10.1002/pola.1992.080301115 ;homo;;linear;LCP;C[CH2];[CH3];[CH2][CH](OCCOC);1,000;;;;;;;;;20000;;1,2;SEC(CHCl3);PS;;0,010;;;;;;;70,39;;C;;MOVE;;;
10.1002/pola.1992.080301115 ;homo;;linear;LCP;C[CH2];[CH3];[CH2][CH](OCCOCCOC);1,000;;;;;;;;;20000;;1,2;SEC(CHCl3);PS;;0,010;;;;;;;81,76;;C;;MOVE;;;
10.1002/pola.1992.080301115 ;homo;;linear;LCP;C[CH2];[CH3];[CH2][CH](OCCOCCOCCOCCOC);1,000;;;;;;;;;20000;;1,2;SEC(CHCl3);PS;;0,010;;;;;;;99,14;;C;;MOVE;;;
10.1021/ma0347971 ;homo;;linear;AP;[CH](c1ccccc1)(c2ccccc2);[H];[CH2][C](C)(C(=O)OCCOCCOC);1,000;;;;;;;;;17000;;1,09;SEC(THF);PMMA;;0,002;;;;;;;28,36;;C;;poly(2)Ph2CHK;;syndiotactic;
10.1021/ma0347971 ;homo;;linear;AP;[CH](c1ccccc1)(c2ccccc2);[H];[CH2][C](C)(C(=O)OCCOCCOCCOC);1,000;;;;;;;;;16000;;1,05;SEC(THF);PMMA;;0,002;;;;;;;59,87;;C;;poly(3)Ph2CHK;;syndiotactic;
10.1021/ma0347971 ;homo;;linear;AP;[CH](c1ccccc1)(c2ccccc2);[H];[CH2][C](C)(C(=O)OCCOC);1,000;;;;;;;;;14000;;1,04;SEC(THF);PMMA;;0,002;;;;;;;;insol;C;;poly(1)Ph2CHK;;syndiotactic;
10.1021/ma0347971 ;block;;linear;AP;[CH](c1ccccc1)(c2ccccc2);[H];[CH2][C](C)(C(=O)OCCOCCOCCOC);0,510;[CH2][C](C)(C(=O)OCCOCCOC);0,490;;;;;;;15000;;1,04;SEC(THF);PMMA;;0,002;;;;;;;44,00;;C;;poly(2)-block-poly(3);;syndiotactic;rough estimation
10.1021/ma0347971 ;homo;;linear;AP;CCC(C)C[C](c1ccccc1)(c2ccccc2);[H];[CH2][C](C)(C(=O)OCCOCCOC);1,000;;;;;;;;;37000;;1,08;SEC(THF);PMMA;;0,002;;;;;;;25,90;;C;;poly(2)DMPLi;;syndiotactic;
10.1021/ma0347971 ;homo;;linear;AP;CCC(C)C[C](c1ccccc1)(c2ccccc2);[H];[CH2][C](C)(C(=O)OCCOCCOC);1,000;;;;;;;;;21000;;1,04;SEC(THF);PMMA;;0,002;;;;;;;26,51;;C;;poly(2)DMPLi;;syndiotactic;
10.1021/ma0347971 ;homo;;linear;AP;CCC(C)C[C](c1ccccc1)(c2ccccc2);[H];[CH2][C](C)(C(=O)OCCOCCOC);1,000;;;;;;;;;13000;;1,05;SEC(THF);PMMA;;0,002;;;;;;;27,25;;C;;poly(2)DMPLi;;syndiotactic;
10.1021/ma0347971 ;homo;;linear;AP;[CH](c1ccccc1)(c2ccccc2);[H];[CH2][C](C)(C(=O)OCCOCCOCCOC);1,000;;;;;;;;;37000;;1,03;SEC(THF);PMMA;;0,002;;;;;;;48,98;;C;;poly(3)Ph2CHK;;syndiotactic;
10.1021/ma0347971 ;homo;;linear;AP;[CH](c1ccccc1)(c2ccccc2);[H];[CH2][C](C)(C(=O)OCCOCCOCCOC);1,000;;;;;;;;;16000;;1,05;SEC(THF);PMMA;;0,002;;;;;;;51,44;;C;;poly(3)Ph2CHK;;syndiotactic;
10.1021/ma0347971 ;homo;;linear;AP;[CH](c1ccccc1)(c2ccccc2);[H];[CH2][C](C)(C(=O)OCCOCCOCCOC);1,000;;;;;;;;;6700;;1,09;SEC(THF);PMMA;;0,002;;;;;;;52,85;;C;;poly(3)Ph2CHK;;syndiotactic;
10.1021/ma702828n;homo;;linear;AP;[CH](c1ccccc1)(c2ccccc2);[H];[CH2][C](C)(C(=O)OCCOC);1,000;;;;;;;;;14000;;1,04;SEC(THF);PMMA;;0,002;;;;;;;26,00;;C;;M1;;;
10.1021/ma702828n;homo;;linear;AP;[CH](c1ccccc1)(c2ccccc2);[H];[CH2][C](C)(C(=O)OCCOCCOC);1,000;;;;;;;;;17000;;1,09;SEC(THF);PMMA;;0,002;;;;;;;37,00;;C;;M2;;;
10.1021/ma702828n;homo;;linear;AP;[CH](c1ccccc1)(c2ccccc2);[H];[CH2][C](C)(C(=O)OCCOCCOCCOC);1,000;;;;;;;;;16000;;1,05;SEC(THF);PMMA;;0,002;;;;;;;52,00;;C;;M3;;;
10.1021/ma702828n;homo;;linear;AP;[CH](c1ccccc1)(c2ccccc2);[H];[CH2][C](C)(C(=O)OCCOCCOCCOCCOC);1,000;;;;;;;;;18000;;1,09;SEC(THF);PMMA;;0,002;;;;;;;68,00;;C;;M4;;;
10.1021/ma702828n;homo;;linear;AP;[CH](c1ccccc1)(c2ccccc2);[H];[CH2][C](C)(C(=O)OCCOCC);1,000;;;;;;;;;12000;;1,03;SEC(THF);PMMA;;0,002;;;;;;;4,00;;C;;E1;;;
10.1021/ma702828n;homo;;linear;AP;[CH](c1ccccc1)(c2ccccc2);[H];[CH2][C](C)(C(=O)OCCOCCOCC);1,000;;;;;;;;;17000;;1,04;SEC(THF);PMMA;;0,002;;;;;;;15,00;;C;;E2;;;
10.1021/ma702828n;homo;;linear;AP;[CH](c1ccccc1)(c2ccccc2);[H];[CH2][C](C)(C(=O)OCCOCCOCCOCC);1,000;;;;;;;;;11000;;1,04;SEC(THF);PMMA;;0,002;;;;;;;27,00;;C;;E3;;;
10.1021/ma702828n;homo;;linear;AP;[CH](c1ccccc1)(c2ccccc2);[H];[CH2][C](C)(C(=O)OCCOCCOCCOCCOCC);1,000;;;;;;;;;8900;;1,07;SEC(THF);PMMA;;0,002;;;;;;;42,00;;C;;E4;;;
10.1021/ma702828n;block;;linear;AP;[CH](c1ccccc1)(c2ccccc2);[H];[CH2][C](C)(C(=O)OCCOCCOC);0,560;[CH2][C](C)(C(=O)OCCOCCOCCOC);0,440;;;;;;;13000;;1,04;SEC(THF);PMMA;;0,002;;;;;;;37,00;;C;;M2 M3;;;
10.1021/ma702828n;block;;linear;AP;[CH](c1ccccc1)(c2ccccc2);[H];[CH2][C](C)(C(=O)OCCOCCOCC);0,540;[CH2][C](C)(C(=O)OCCOCCOCCOCC);0,460;;;;;;;12000;;1,01;SEC(THF);PMMA;;0,002;;;;;;;15,00;;C;;E2 E3;;;
10.1016/j.polymer.2005.03.101;homo;;linear;RAFT;[C](C)(C)(C(=N)N);[S]C(=S)c1ccccc1;[CH2][CH](C(=O)OCCOCCOCCOCCOCCOCCOCCOCCOCCOCCOCCOCCOCCOCCOCCOCCOCCOCCOCCOCCOC);1,000;;;;;;;;;15000;;1,08;SEC(THF);PS;;0,010;;;;;;;83,00;;B;;polyM3;aggregates disaggregate at 70 °C;;
10.1016/j.polymer.2005.03.101;block;;linear;RAFT;[C](C)(C)(C(=N)N);[S]C(=S)c1ccccc1;[CH2][CH](C(=O)OCCOCCOCCOCCOCCOCCOCCOCCOCCOCCOCCOCCOCCOCCOCCOCCOCCOCCOCCOCCOC);0,540;[CH2][CH](C(=O)OCCCC);0,460;;;;;;;77000;;1,10;SEC(THF);PS;;0,010;;;;;;;93,00;;B;;polyM3-block-polyM1;aggregates disaggregate at 70 °C;;
10.1016/j.polymer.2005.03.101;homo;;linear;RAFT;[C](C)(C)(C#N);[S]C(=S)c1ccccc1;[CH2][CH](C(=O)N1CCCC1);1,000;;;;;;;;;15000;;;eTit;;;0,010;;;;;;;51,00;;B;;polyM5;aggregates disaggregate at 70 °C;;
10.1016/j.polymer.2005.03.101;block;;linear;RAFT;[C](C)(C)(C#N);[S]C(=S)c1ccccc1;[CH2][CH](C(=O)OCCCC);0,374;[CH2][CH](C(=O)N1CCCC1);0,626;;;;;;;27000;;1,20;SEC(NMP;PS;;0,010;;;;;;;46,00;;B;;polyM1-block-M5;aggregates disaggregate at 70 °C;;
10.1016/j.polymer.2005.03.101;block;;linear;RAFT;[C](C)(C)(C#N);[S]C(=S)c1ccccc1;[CH2][CH](C(=O)N1CCCC1);0,432;[CH2][CH](C(=O)N(C)C);0,568;;;;;;;37000;;;HNMR+EA;;;0,003;;;;;;;61,00;;B;;polyM5-block-polyM4;aggregates disaggregate at 70 °C;;
10.1016/j.polymer.2005.03.101;homo;;linear;RAFT;[C](C)(C)(C#N);[S]C(=S)c1ccccc1;[CH2][CH](C(=O)NC(C)C);1,000;;;;;;;;;10000;;;eTit;;;0,003;;;;;;;30,00;;B;;polyM6;aggregates disaggregate at 70 °C;;
10.1016/j.polymer.2005.03.101;block;;linear;RAFT;[C](C)(C)(C#N);[S]C(=S)c1ccccc1;[CH2][CH](C(=O)NC(C)C);0,322;[CH2][CH](C(=O)N1CCCC1);0,678;;;;;;;43000;;;HNMR+EA;;;0,003;;;;;;;41,00;;B;;polyM6-block-polyM5;aggregates disaggregate at 70 °C;;
10.1002/pi.4990260208;homo;;linear;AP;OS(O)(O)[O];[O]S(O)(O)O;[CH2][C](C)(C(=O)OCC[N+](C)(C)CCCS(=O)(=O)[O-]);1,000;;;;;;;;;190000;215000;;LS(TFE);;;0,003;[Na+].[Cl-];0,05;;;;;17,90;;;;PSPE;takes volume percent ;;not comparable density of polymer
10.1002/pi.4990260208;homo;;linear;AP;OS(O)(O)[O];[O]S(O)(O)O;[CH2][C](C)(C(=O)OCC[N+](C)(C)CCCS(=O)(=O)[O-]);1,000;;;;;;;;;190000;215000;;LS(TFE);;;0,021;[Na+].[Cl-];1,05;;;;;20,93;;;;PSPE;takes volume percent ;;not comparable density of polymer
10.1002/pi.4990260208;homo;;linear;AP;OS(O)(O)[O];[O]S(O)(O)O;[CH2][C](C)(C(=O)OCC[N+](C)(C)CCCS(=O)(=O)[O-]);1,000;;;;;;;;;190000;215000;;LS(TFE);;;0,028;[Na+].[Cl-];2,05;;;;;21,43;;;;PSPE;takes volume percent ;;not comparable density of polymer
10.1002/pi.4990260208;homo;;linear;AP;OS(O)(O)[O];[O]S(O)(O)O;[CH2][C](C)(C(=O)OCC[N+](C)(C)CCCS(=O)(=O)[O-]);1,000;;;;;;;;;190000;215000;;LS(TFE);;;0,042;[Na+].[Cl-];3,05;;;;;21,89;;;;PSPE;takes volume percent ;;not comparable density of polymer
10.1002/pi.4990260208;homo;;linear;AP;OS(O)(O)[O];[O]S(O)(O)O;[CH2][C](C)(C(=O)OCC[N+](C)(C)CCCS(=O)(=O)[O-]);1,000;;;;;;;;;190000;215000;;LS(TFE);;;0,052;[Na+].[Cl-];4,05;;;;;21,89;;;;PSPE;takes volume percent ;;not comparable density of polymer
10.1002/pi.4990260208;homo;;linear;AP;OS(O)(O)[O];[O]S(O)(O)O;[CH2][C](C)(C(=O)OCC[N+](C)(C)CCCS(=O)(=O)[O-]);1,000;;;;;;;;;190000;215000;;LS(TFE);;;0,066;[Na+].[Cl-];5,05;;;;;21,35;;;;PSPE;takes volume percent ;;not comparable density of polymer
10.1002/pi.4990260208;homo;;linear;AP;OS(O)(O)[O];[O]S(O)(O)O;[CH2][C](C)(C(=O)OCC[N+](C)(C)CCCS(=O)(=O)[O-]);1,000;;;;;;;;;475000;620000;;LS(TFE);;;0,002;[Na+].[Cl-];6,05;;;;;22,94;;;;PSPE;takes volume percent ;;not comparable density of polymer
10.1002/pi.4990260208;homo;;linear;AP;OS(O)(O)[O];[O]S(O)(O)O;[CH2][C](C)(C(=O)OCC[N+](C)(C)CCCS(=O)(=O)[O-]);1,000;;;;;;;;;475000;620000;;LS(TFE);;;0,014;[Na+].[Cl-];7,05;;;;;26,35;;;;PSPE;takes volume percent ;;not comparable density of polymer
10.1002/pi.4990260208;homo;;linear;AP;OS(O)(O)[O];[O]S(O)(O)O;[CH2][C](C)(C(=O)OCC[N+](C)(C)CCCS(=O)(=O)[O-]);1,000;;;;;;;;;475000;620000;;LS(TFE);;;0,019;[Na+].[Cl-];8,05;;;;;27,44;;;;PSPE;takes volume percent ;;not comparable density of polymer
10.1002/pi.4990260208;homo;;linear;AP;OS(O)(O)[O];[O]S(O)(O)O;[CH2][C](C)(C(=O)OCC[N+](C)(C)CCCS(=O)(=O)[O-]);1,000;;;;;;;;;475000;620000;;LS(TFE);;;0,027;[Na+].[Cl-];9,05;;;;;27,90;;;;PSPE;takes volume percent ;;not comparable density of polymer
10.1002/pi.4990260208;homo;;linear;AP;OS(O)(O)[O];[O]S(O)(O)O;[CH2][C](C)(C(=O)OCC[N+](C)(C)CCCS(=O)(=O)[O-]);1,000;;;;;;;;;475000;620000;;LS(TFE);;;0,039;[Na+].[Cl-];10,05;;;;;27,35;;;;PSPE;takes volume percent ;;not comparable density of polymer
10.1002/pi.4990260208;homo;;linear;AP;OS(O)(O)[O];[O]S(O)(O)O;[CH2][C](C)(C(=O)OCC[N+](C)(C)CCCS(=O)(=O)[O-]);1,000;;;;;;;;;475000;620000;;LS(TFE);;;0,054;[Na+].[Cl-];11,05;;;;;26,43;;;;PSPE;takes volume percent ;;not comparable density of polymer
10.1002/pi.4990260208;homo;;linear;AP;OS(O)(O)[O];[O]S(O)(O)O;[CH2][C](C)(C(=O)OCC[N+](C)(C)CCCS(=O)(=O)[O-]);1,000;;;;;;;;;845000;1090000;;LS(TFE);;;0,002;[Na+].[Cl-];12,05;;;;;23,91;;;;PSPE;takes volume percent ;;not comparable density of polymer
10.1002/pi.4990260208;homo;;linear;AP;OS(O)(O)[O];[O]S(O)(O)O;[CH2][C](C)(C(=O)OCC[N+](C)(C)CCCS(=O)(=O)[O-]);1,000;;;;;;;;;845000;1090000;;LS(TFE);;;0,010;[Na+].[Cl-];13,05;;;;;28,87;;;;PSPE;takes volume percent ;;not comparable density of polymer
10.1002/pi.4990260208;homo;;linear;AP;OS(O)(O)[O];[O]S(O)(O)O;[CH2][C](C)(C(=O)OCC[N+](C)(C)CCCS(=O)(=O)[O-]);1,000;;;;;;;;;845000;1090000;;LS(TFE);;;0,015;[Na+].[Cl-];14,05;;;;;29,88;;;;PSPE;takes volume percent ;;not comparable density of polymer
10.1002/pi.4990260208;homo;;linear;AP;OS(O)(O)[O];[O]S(O)(O)O;[CH2][C](C)(C(=O)OCC[N+](C)(C)CCCS(=O)(=O)[O-]);1,000;;;;;;;;;845000;1090000;;LS(TFE);;;0,025;[Na+].[Cl-];15,05;;;;;29,92;;;;PSPE;takes volume percent ;;not comparable density of polymer
10.1002/pi.4990260208;homo;;linear;AP;OS(O)(O)[O];[O]S(O)(O)O;[CH2][C](C)(C(=O)OCC[N+](C)(C)CCCS(=O)(=O)[O-]);1,000;;;;;;;;;845000;1090000;;LS(TFE);;;0,035;[Na+].[Cl-];16,05;;;;;29,37;;;;PSPE;takes volume percent ;;not comparable density of polymer
10.1002/pi.4990260208;homo;;linear;AP;OS(O)(O)[O];[O]S(O)(O)O;[CH2][C](C)(C(=O)OCC[N+](C)(C)CCCS(=O)(=O)[O-]);1,000;;;;;;;;;845000;1090000;;LS(TFE);;;0,059;[Na+].[Cl-];17,05;;;;;27,86;;;;PSPE;takes volume percent ;;not comparable density of polymer
10.1002/pi.4990260208;homo;;linear;AP;OS(O)(O)[O];[O]S(O)(O)O;[CH2][C](C)(C(=O)OCC[N+](C)(C)CCCS(=O)(=O)[O-]);1,000;;;;;;;;;1090000;1520000;;LS(TFE);;;0,001;[Na+].[Cl-];18,05;;;;;24,92;;;;PSPE;takes volume percent ;;not comparable density of polymer
10.1002/pi.4990260208;homo;;linear;AP;OS(O)(O)[O];[O]S(O)(O)O;[CH2][C](C)(C(=O)OCC[N+](C)(C)CCCS(=O)(=O)[O-]);1,000;;;;;;;;;1090000;1520000;;LS(TFE);;;0,012;[Na+].[Cl-];19,05;;;;;29,96;;;;PSPE;takes volume percent ;;not comparable density of polymer
10.1002/pi.4990260208;homo;;linear;AP;OS(O)(O)[O];[O]S(O)(O)O;[CH2][C](C)(C(=O)OCC[N+](C)(C)CCCS(=O)(=O)[O-]);1,000;;;;;;;;;1090000;1520000;;LS(TFE);;;0,025;[Na+].[Cl-];20,05;;;;;30,46;;;;PSPE;takes volume percent ;;not comparable density of polymer
10.1002/pi.4990260208;homo;;linear;AP;OS(O)(O)[O];[O]S(O)(O)O;[CH2][C](C)(C(=O)OCC[N+](C)(C)CCCS(=O)(=O)[O-]);1,000;;;;;;;;;1090000;1520000;;LS(TFE);;;0,035;[Na+].[Cl-];21,05;;;;;29,96;;;;PSPE;takes volume percent ;;not comparable density of polymer
10.1002/pi.4990260208;homo;;linear;AP;OS(O)(O)[O];[O]S(O)(O)O;[CH2][C](C)(C(=O)OCC[N+](C)(C)CCCS(=O)(=O)[O-]);1,000;;;;;;;;;1090000;1520000;;LS(TFE);;;0,049;[Na+].[Cl-];22,05;;;;;28,87;;;;PSPE;takes volume percent ;;not comparable density of polymer
10.1002/pi.4990260208;homo;;linear;AP;OS(O)(O)[O];[O]S(O)(O)O;[CH2][C](C)(C(=O)OCC[N+](C)(C)CCCS(=O)(=O)[O-]);1,000;;;;;;;;;1780000;2070000;;LS(TFE);;;0,000;[Na+].[Cl-];23,05;;;;;24,96;;;;PSPE;takes volume percent ;;not comparable density of polymer
10.1002/pi.4990260208;homo;;linear;AP;OS(O)(O)[O];[O]S(O)(O)O;[CH2][C](C)(C(=O)OCC[N+](C)(C)CCCS(=O)(=O)[O-]);1,000;;;;;;;;;1780000;2070000;;LS(TFE);;;0,007;[Na+].[Cl-];24,05;;;;;29,92;;;;PSPE;takes volume percent ;;not comparable density of polymer
10.1002/pi.4990260208;homo;;linear;AP;OS(O)(O)[O];[O]S(O)(O)O;[CH2][C](C)(C(=O)OCC[N+](C)(C)CCCS(=O)(=O)[O-]);1,000;;;;;;;;;1780000;2070000;;LS(TFE);;;0,015;[Na+].[Cl-];25,05;;;;;31,89;;;;PSPE;takes volume percent ;;not comparable density of polymer
10.1002/pi.4990260208;homo;;linear;AP;OS(O)(O)[O];[O]S(O)(O)O;[CH2][C](C)(C(=O)OCC[N+](C)(C)CCCS(=O)(=O)[O-]);1,000;;;;;;;;;1780000;2070000;;LS(TFE);;;0,020;[Na+].[Cl-];26,05;;;;;31,89;;;;PSPE;takes volume percent ;;not comparable density of polymer
10.1002/pi.4990260208;homo;;linear;AP;OS(O)(O)[O];[O]S(O)(O)O;[CH2][C](C)(C(=O)OCC[N+](C)(C)CCCS(=O)(=O)[O-]);1,000;;;;;;;;;1780000;2070000;;LS(TFE);;;0,024;[Na+].[Cl-];27,05;;;;;31,39;;;;PSPE;takes volume percent ;;not comparable density of polymer
10.1002/pi.4990260208;homo;;linear;AP;OS(O)(O)[O];[O]S(O)(O)O;[CH2][C](C)(C(=O)OCC[N+](C)(C)CCCS(=O)(=O)[O-]);1,000;;;;;;;;;1780000;2070000;;LS(TFE);;;0,034;[Na+].[Cl-];28,05;;;;;30,38;;;;PSPE;takes volume percent ;;not comparable density of polymer
10.1002/pola.21357;homo;;linear;FRP;[O](N(C(C)(C)C)C(C(C)C)c1ccccc1);[CH](C)c1ccccc1;[CH2][CH](c1ccc(COCCOCCOCCO)cc1);1,000;;;;;;;;;10400;;1,08;SEC(THF);PS;;0,001;;;;;;;23,94;;A;;PHTEGSt;;;
10.1002/pola.21357;homo;;linear;FRP;[O](N(C(C)(C)C)C(C(C)C)c1ccccc1);[CH](C)c1ccccc1;[CH2][CH](c1ccc(COCCOCCOCCO)cc1);1,000;;;;;;;;;10400;;1,08;SEC(THF);PS;;0,001;;;;;;;19,90;;A;;PHTEGSt;;;
10.1002/pola.21357;homo;;linear;FRP;[O](N(C(C)(C)C)C(C(C)C)c1ccccc1);[CH](C)c1ccccc1;[CH2][CH](c1ccc(COCCOCCOCCO)cc1);1,000;;;;;;;;;10400;;1,08;SEC(THF);PS;;0,002;;;;;;;16,36;;A;;PHTEGSt;;;
10.1002/pola.21357;homo;;linear;FRP;[O](N(C(C)(C)C)C(C(C)C)c1ccccc1);[CH](C)c1ccccc1;[CH2][CH](c1ccc(COCCOCCOCCO)cc1);1,000;;;;;;;;;10400;;1,08;SEC(THF);PS;;0,005;;;;;;;13,08;;A;;PHTEGSt;;;
10.1002/pola.21357;homo;;linear;FRP;[O](N(C(C)(C)C)C(C(C)C)c1ccccc1);[CH](C)c1ccccc1;[CH2][CH](c1ccc(COCCOCCOCCO)cc1);1,000;;;;;;;;;10400;;1,08;SEC(THF);PS;;0,010;;;;;;;10,81;;A;;PHTEGSt;;;
10.1002/pola.21357;homo;;linear;FRP;[O](N(C(C)(C)C)C(C(C)C)c1ccccc1);[CH](C)c1ccccc1;[CH2][CH](c1ccc(COCCOCCOCCO)cc1);1,000;;;;;;;;;10400;;1,08;SEC(THF);PS;;0,021;;;;;;;9,55;;A;;PHTEGSt;;;
10.1002/pola.21357;homo;;linear;FRP;[O](N(C(C)(C)C)C(C(C)C)c1ccccc1);[CH](C)c1ccccc1;[CH2][CH](C(=O)OCCOCCOC);1,000;;;;;;;;;9200;;1,14;SEC(THF);PS;;0,001;;;;;;;46,67;;A;;PDEGMA;;;
10.1002/pola.21357;homo;;linear;FRP;[O](N(C(C)(C)C)C(C(C)C)c1ccccc1);[CH](C)c1ccccc1;[CH2][CH](C(=O)OCCOCCOC);1,000;;;;;;;;;9200;;1,14;SEC(THF);PS;;0,001;;;;;;;44,14;;A;;PDEGMA;;;
10.1002/pola.21357;homo;;linear;FRP;[O](N(C(C)(C)C)C(C(C)C)c1ccccc1);[CH](C)c1ccccc1;[CH2][CH](C(=O)OCCOCCOC);1,000;;;;;;;;;9200;;1,14;SEC(THF);PS;;0,003;;;;;;;41,36;;A;;PDEGMA;;;
10.1002/pola.21357;homo;;linear;FRP;[O](N(C(C)(C)C)C(C(C)C)c1ccccc1);[CH](C)c1ccccc1;[CH2][CH](C(=O)OCCOCCOC);1,000;;;;;;;;;9200;;1,14;SEC(THF);PS;;0,005;;;;;;;39,09;;A;;PDEGMA;;;
10.1002/pola.21357;homo;;linear;FRP;[O](N(C(C)(C)C)C(C(C)C)c1ccccc1);[CH](C)c1ccccc1;[CH2][CH](C(=O)OCCOCCOC);1,000;;;;;;;;;9200;;1,14;SEC(THF);PS;;0,010;;;;;;;38,33;;A;;PDEGMA;;;
10.1002/pola.21357;homo;;linear;FRP;[O](N(C(C)(C)C)C(C(C)C)c1ccccc1);[CH](C)c1ccccc1;[CH2][CH](C(=O)OCCOCCOC);1,000;;;;;;;;;9200;;1,14;SEC(THF);PS;;0,020;;;;;;;37,32;;A;;PDEGMA;;;
10.1002/pola.21357;homo;;linear;FRP;[O](N(C(C)(C)C)C(C(C)C)c1ccccc1);[CH](C)c1ccccc1;[CH2][CH](C(=O)OCCOCCOC);1,000;;;;;;;;;9200;;1,14;SEC(THF);PS;;0,026;;;;;;;36,31;;A;;PDEGMA;;;
10.1002/pola.21357;homo;;linear;FRP;[O](N(C(C)(C)C)C(C(C)C)c1ccccc1);[CH](C)c1ccccc1;[CH2][CH](C(=O)OCCOCCOC);1,000;;;;;;;;;9200;;1,14;SEC(THF);PS;;0,048;;;;;;;35,56;;A;;PDEGMA;;;
10.1002/pola.21357;homo;;linear;FRP;[O](N(C(C)(C)C)C(C(C)C)c1ccccc1);[CH](C)c1ccccc1;[CH2][CH](C(=O)OCCOCCOCCOC);1,000;;;;;;;;;7800;;1,18;SEC(THF);PS;;0,001;;;;;;;65,35;;A;;PTEGMA;;;
10.1002/pola.21357;homo;;linear;FRP;[O](N(C(C)(C)C)C(C(C)C)c1ccccc1);[CH](C)c1ccccc1;[CH2][CH](C(=O)OCCOCCOCCOC);1,000;;;;;;;;;7800;;1,18;SEC(THF);PS;;0,001;;;;;;;61,31;;A;;PTEGMA;;;
10.1002/pola.21357;homo;;linear;FRP;[O](N(C(C)(C)C)C(C(C)C)c1ccccc1);[CH](C)c1ccccc1;[CH2][CH](C(=O)OCCOCCOCCOC);1,000;;;;;;;;;7800;;1,18;SEC(THF);PS;;0,003;;;;;;;59,55;;A;;PTEGMA;;;
10.1002/pola.21357;homo;;linear;FRP;[O](N(C(C)(C)C)C(C(C)C)c1ccccc1);[CH](C)c1ccccc1;[CH2][CH](C(=O)OCCOCCOCCOC);1,000;;;;;;;;;7800;;1,18;SEC(THF);PS;;0,005;;;;;;;57,27;;A;;PTEGMA;;;
10.1002/pola.21357;homo;;linear;FRP;[O](N(C(C)(C)C)C(C(C)C)c1ccccc1);[CH](C)c1ccccc1;[CH2][CH](C(=O)OCCOCCOCCOC);1,000;;;;;;;;;7800;;1,18;SEC(THF);PS;;0,011;;;;;;;56,01;;A;;PTEGMA;;;
10.1002/pola.21357;homo;;linear;FRP;[O](N(C(C)(C)C)C(C(C)C)c1ccccc1);[CH](C)c1ccccc1;[CH2][CH](C(=O)OCCOCCOCCOC);1,000;;;;;;;;;7800;;1,18;SEC(THF);PS;;0,020;;;;;;;55,25;;A;;PTEGMA;;;
10.1002/pola.21357;homo;;linear;FRP;[O](N(C(C)(C)C)C(C(C)C)c1ccccc1);[CH](C)c1ccccc1;[CH2][CH](C(=O)OCCOCCOCCOC);1,000;;;;;;;;;7800;;1,18;SEC(THF);PS;;0,030;;;;;;;55,25;;A;;PTEGMA;;;
10.1002/pola.21357;homo;;linear;FRP;[O](N(C(C)(C)C)C(C(C)C)c1ccccc1);[CH](C)c1ccccc1;[CH2][CH](C(=O)OCCOCCOCCOC);1,000;;;;;;;;;7800;;1,18;SEC(THF);PS;;0,041;;;;;;;55,00;;A;;PTEGMA;;;
10.1002/pola.21357;homo;;linear;FRP;[O](N(C(C)(C)C)C(C(C)C)c1ccccc1);[CH](C)c1ccccc1;[CH2][CH](c1ccc(COCCOCCOCCOCCO)cc1);1,000;;;;;;;;;11800;;1,09;SEC(THF);PS;;0,001;;;;;;;76,46;;A;;PHTrEGSt;;;
10.1002/pola.21357;homo;;linear;FRP;[O](N(C(C)(C)C)C(C(C)C)c1ccccc1);[CH](C)c1ccccc1;[CH2][CH](c1ccc(COCCOCCOCCOCCO)cc1);1,000;;;;;;;;;11800;;1,09;SEC(THF);PS;;0,002;;;;;;;71,41;;A;;PHTrEGSt;;;
10.1002/pola.21357;homo;;linear;FRP;[O](N(C(C)(C)C)C(C(C)C)c1ccccc1);[CH](C)c1ccccc1;[CH2][CH](c1ccc(COCCOCCOCCOCCO)cc1);1,000;;;;;;;;;11800;;1,09;SEC(THF);PS;;0,005;;;;;;;66,62;;A;;PHTrEGSt;;;
10.1002/pola.21357;homo;;linear;FRP;[O](N(C(C)(C)C)C(C(C)C)c1ccccc1);[CH](C)c1ccccc1;[CH2][CH](c1ccc(COCCOCCOCCOCCO)cc1);1,000;;;;;;;;;11800;;1,09;SEC(THF);PS;;0,010;;;;;;;63,84;;A;;PHTrEGSt;;;
10.1002/pola.21357;homo;;linear;FRP;[O](N(C(C)(C)C)C(C(C)C)c1ccccc1);[CH](C)c1ccccc1;[CH2][CH](c1ccc(COCCOCCOCCOCCO)cc1);1,000;;;;;;;;;11800;;1,09;SEC(THF);PS;;0,020;;;;;;;60,81;;A;;PHTrEGSt;;;
10.1002/pola.21357;homo;;linear;FRP;[O](N(C(C)(C)C)C(C(C)C)c1ccccc1);[CH](C)c1ccccc1;[CH2][CH](c1ccc(COCCOCCOCCOCCO)cc1);1,000;;;;;;;;;11800;;1,09;SEC(THF);PS;;0,030;;;;;;;59,80;;A;;PHTrEGSt;;;
10.1002/pola.21357;homo;;linear;FRP;[O](N(C(C)(C)C)C(C(C)C)c1ccccc1);[CH](C)c1ccccc1;[CH2][CH](c1ccc(COCCOCCOCCOCCO)cc1);1,000;;;;;;;;;11800;;1,09;SEC(THF);PS;;0,050;;;;;;;59,55;;A;;PHTrEGSt;;;
10.1002/pola.21357;homo;;linear;FRP;[O](N(C(C)(C)C)C(C(C)C)c1ccccc1);[CH](C)c1ccccc1;[CH2][CH](C(=O)OCCOCCOC);1,000;;;;;;;;;8357;;1,14;SEC(THF);PS;;0,050;;;;;;;36,67;;A;;PDEGMA;pdi predicted;;
10.1002/pola.21357;homo;;linear;FRP;[O](N(C(C)(C)C)C(C(C)C)c1ccccc1);[CH](C)c1ccccc1;[CH2][CH](C(=O)OCCOCCOC);1,000;;;;;;;;;9151;;1,14;SEC(THF);PS;;0,050;;;;;;;38,78;;A;;PDEGMA;pdi predicted;;
10.1002/pola.21357;homo;;linear;FRP;[O](N(C(C)(C)C)C(C(C)C)c1ccccc1);[CH](C)c1ccccc1;[CH2][CH](C(=O)OCCOCCOC);1,000;;;;;;;;;9747;;1,14;SEC(THF);PS;;0,050;;;;;;;39,51;;A;;PDEGMA;pdi predicted;;
10.1002/pola.21357;homo;;linear;FRP;[O](N(C(C)(C)C)C(C(C)C)c1ccccc1);[CH](C)c1ccccc1;[CH2][CH](C(=O)OCCOCCOC);1,000;;;;;;;;;11211;;1,14;SEC(THF);PS;;0,050;;;;;;;40,57;;A;;PDEGMA;pdi predicted;;
10.1002/pola.21357;homo;;linear;FRP;[O](N(C(C)(C)C)C(C(C)C)c1ccccc1);[CH](C)c1ccccc1;[CH2][CH](C(=O)OCCOCCOC);1,000;;;;;;;;;13122;;1,14;SEC(THF);PS;;0,050;;;;;;;41,54;;A;;PDEGMA;pdi predicted;;
10.1002/pola.21357;homo;;linear;FRP;[O](N(C(C)(C)C)C(C(C)C)c1ccccc1);[CH](C)c1ccccc1;[CH2][CH](C(=O)OCCOCCOC);1,000;;;;;;;;;15950;;1,14;SEC(THF);PS;;0,050;;;;;;;42,03;;A;;PDEGMA;pdi predicted;;
10.1002/pola.21357;homo;;linear;FRP;[H];[CH](C)c1ccccc1;[CH2][CH](C(=O)OCCOCCOC);1,000;;;;;;;;;8208;;1,14;SEC(THF);PS;;0,050;;;;;;;44,07;;A;;PDEGMA(oend);pdi predicted;;
10.1002/pola.21357;homo;;linear;FRP;[H];[CH](C)c1ccccc1;[CH2][CH](C(=O)OCCOCCOC);1,000;;;;;;;;;9325;;1,14;SEC(THF);PS;;0,050;;;;;;;46,02;;A;;PDEGMA(oend);pdi predicted;;
10.1002/pola.21357;homo;;linear;FRP;[H];[CH](C)c1ccccc1;[CH2][CH](C(=O)OCCOCCOC);1,000;;;;;;;;;9821;;1,14;SEC(THF);PS;;0,050;;;;;;;46,02;;A;;PDEGMA(oend);pdi predicted;;
10.1002/pola.21357;homo;;linear;FRP;[H];[CH](C)c1ccccc1;[CH2][CH](C(=O)OCCOCCOC);1,000;;;;;;;;;11161;;1,14;SEC(THF);PS;;0,050;;;;;;;46,50;;A;;PDEGMA(oend);pdi predicted;;
10.1002/pola.21357;homo;;linear;FRP;[H];[CH](C)c1ccccc1;[CH2][CH](C(=O)OCCOCCOC);1,000;;;;;;;;;12948;;1,14;SEC(THF);PS;;0,050;;;;;;;46,50;;A;;PDEGMA(oend);pdi predicted;;
10.1002/pola.21357;homo;;linear;FRP;[H];[CH](C)c1ccccc1;[CH2][CH](C(=O)OCCOCCOC);1,000;;;;;;;;;15677;;1,14;SEC(THF);PS;;0,050;;;;;;;46,02;;A;;PDEGMA(oend);pdi predicted;;
10.1002/pola.21357;homo;;linear;FRP;[O](N(C(C)(C)C)C(C(C)C)c1ccccc1);[CH](C)c1ccccc1;[CH2][CH](C(=O)OCCOCCOCCOC);1,000;;;;;;;;;6645;;1,14;SEC(THF);PS;;0,050;;;;;;;56,18;;A;;PTEGMA;pdi predicted;;
10.1002/pola.21357;homo;;linear;FRP;[O](N(C(C)(C)C)C(C(C)C)c1ccccc1);[CH](C)c1ccccc1;[CH2][CH](C(=O)OCCOCCOCCOC);1,000;;;;;;;;;6993;;1,14;SEC(THF);PS;;0,050;;;;;;;56,59;;A;;PTEGMA;pdi predicted;;
10.1002/pola.21357;homo;;linear;FRP;[O](N(C(C)(C)C)C(C(C)C)c1ccccc1);[CH](C)c1ccccc1;[CH2][CH](C(=O)OCCOCCOCCOC);1,000;;;;;;;;;7762;;1,14;SEC(THF);PS;;0,050;;;;;;;57,15;;A;;PTEGMA;pdi predicted;;
10.1002/pola.21357;homo;;linear;FRP;[O](N(C(C)(C)C)C(C(C)C)c1ccccc1);[CH](C)c1ccccc1;[CH2][CH](C(=O)OCCOCCOCCOC);1,000;;;;;;;;;9325;;1,14;SEC(THF);PS;;0,050;;;;;;;58,54;;A;;PTEGMA;pdi predicted;;
10.1002/pola.21357;homo;;linear;FRP;[O](N(C(C)(C)C)C(C(C)C)c1ccccc1);[CH](C)c1ccccc1;[CH2][CH](C(=O)OCCOCCOCCOC);1,000;;;;;;;;;9499;;1,14;SEC(THF);PS;;0,050;;;;;;;59,02;;A;;PTEGMA;pdi predicted;;
10.1002/pola.21357;homo;;linear;FRP;[O](N(C(C)(C)C)C(C(C)C)c1ccccc1);[CH](C)c1ccccc1;[CH2][CH](C(=O)OCCOCCOCCOC);1,000;;;;;;;;;12303;;1,14;SEC(THF);PS;;0,050;;;;;;;60,98;;A;;PTEGMA;pdi predicted;;
10.1002/pola.21357;homo;;linear;FRP;[O](N(C(C)(C)C)C(C(C)C)c1ccccc1);[CH](C)c1ccccc1;[CH2][CH](c1ccc(COCCOCCOCCO)cc1);1,000;;;;;;;;;10773,19588;;1,14;SEC(THF);PS;;0,010;;;;;;;13,14;;A;;PHTEGSt;pdi predicted;;
10.1002/pola.21357;homo;;linear;FRP;[O](N(C(C)(C)C)C(C(C)C)c1ccccc1);[CH](C)c1ccccc1;[CH2][CH](c1ccc(COCCOCCOCCO)cc1);1,000;;;;;;;;;18195,87629;;1,14;SEC(THF);PS;;0,010;;;;;;;15,69;;A;;PHTEGSt;pdi predicted;;
10.1002/pola.21357;homo;;linear;FRP;[O](N(C(C)(C)C)C(C(C)C)c1ccccc1);[CH](C)c1ccccc1;[CH2][CH](c1ccc(COCCOCCOCCO)cc1);1,000;;;;;;;;;23350,51546;;1,14;SEC(THF);PS;;0,010;;;;;;;17,18;;A;;PHTEGSt;pdi predicted;;
10.1002/pola.21357;homo;;linear;FRP;[O](N(C(C)(C)C)C(C(C)C)c1ccccc1);[CH](C)c1ccccc1;[CH2][CH](c1ccc(COCCOCCOCCO)cc1);1,000;;;;;;;;;26134,02062;;1,14;SEC(THF);PS;;0,010;;;;;;;18,68;;A;;PHTEGSt;pdi predicted;;
10.1002/pola.21357;homo;;linear;FRP;[O](N(C(C)(C)C)C(C(C)C)c1ccccc1);[CH](C)c1ccccc1;[CH2][CH](c1ccc(COCCOCCOCCOCCO)cc1);1,000;;;;;;;;;6185,56701;;1,14;SEC(THF);PS;;0,010;;;;;;;56,98;;A;;PHTrEGSt;pdi predicted;;
10.1002/pola.21357;homo;;linear;FRP;[O](N(C(C)(C)C)C(C(C)C)c1ccccc1);[CH](C)c1ccccc1;[CH2][CH](c1ccc(COCCOCCOCCOCCO)cc1);1,000;;;;;;;;;7216,494845;;1,14;SEC(THF);PS;;0,010;;;;;;;58,63;;A;;PHTrEGSt;pdi predicted;;
10.1002/pola.21357;homo;;linear;FRP;[O](N(C(C)(C)C)C(C(C)C)c1ccccc1);[CH](C)c1ccccc1;[CH2][CH](c1ccc(COCCOCCOCCOCCO)cc1);1,000;;;;;;;;;11752,57732;;1,14;SEC(THF);PS;;0,010;;;;;;;62,67;;A;;PHTrEGSt;pdi predicted;;
10.1002/pola.21357;homo;;linear;FRP;[O](N(C(C)(C)C)C(C(C)C)c1ccccc1);[CH](C)c1ccccc1;[CH2][CH](c1ccc(COCCOCCOCCOCCO)cc1);1,000;;;;;;;;;17525,7732;;1,14;SEC(THF);PS;;0,010;;;;;;;63,72;;A;;PHTrEGSt;pdi predicted;;
10.1002/pola.21357;homo;;linear;FRP;[O](N(C(C)(C)C)C(C(C)C)c1ccccc1);[CH](C)c1ccccc1;[CH2][CH](c1ccc(COCCOCCOCCOCCO)cc1);1,000;;;;;;;;;23659,79381;;1,14;SEC(THF);PS;;0,010;;;;;;;65,51;;A;;PHTrEGSt;pdi predicted;;
10.1021/ma0514572;block;;linear;FRP;[O](N(C(C)(C)C)C(C(C)C)c1ccccc1);[CH](C)c1ccccc1;[CH2][CH](c1ccc(COCCOCCOCCOC)cc1);0,457;[CH2][CH](c1ccc(COCCOCCOCCOCCOC)cc1);0,543;;;;;;;21400;;1,11;SEC(THF);PS;;0,010;;;;;;;29,00;;A;;PTEGSt48-b-PTrEGSt57;;;
10.1021/ma0514572;block;;linear;FRP;[O](N(C(C)(C)C)C(C(C)C)c1ccccc1);[CH](C)c1ccccc1;[CH2][CH](c1ccc(COCCOCCOCCOCCOC)cc1);0,463;[CH2][CH](c1ccc(COCCOCCOCCOC)cc1);0,537;;;;;;;18500;;1,12;SEC(THF);PS;;0,010;;;;;;;25,00;;A;;PTrEGSt44-b-PTEGSt51;;;
10.1021/ma0514572;block;;linear;FRP;[O](N(C(C)(C)C)C(C(C)C)c1ccccc1);[CH](C)c1ccccc1;[CH2][CH](c1ccc(COCCOCCOCCOCCOC)cc1);0,283;[CH2][CH](c1ccc(COCCOCCOCCOC)cc1);0,717;;;;;;;24500;;1,13;SEC(THF);PS;;0,010;;;;;;;19,00;;A;;PTrEGSt36-b-PTEGSt91;;;
10.1021/ma0514572;block;;linear;FRP;[O](N(C(C)(C)C)C(C(C)C)c1ccccc1);[CH](C)c1ccccc1;[CH2][CH](c1ccc(COCCOCCOCCOCCOCCOC)cc1);0,365;[CH2][CH](c1ccc(COCCOCCOCCOC)cc1);0,635;;;;;;;19900;;1,11;SEC(THF);PS;;0,010;;;;;;;28,00;;A;;PPEGSt35-b-PTEGSt61;;;
10.1021/ma0514572;block;;linear;FRP;[O](N(C(C)(C)C)C(C(C)C)c1ccccc1);[CH](C)c1ccccc1;[CH2][CH](c1ccc(COCCOCCOCCOCCOCCOC)cc1);0,336;[CH2][CH](c1ccc(COCCOCCOCCOCCOC)cc1);0,664;;;;;;;23200;;1,13;SEC(THF);PS;;0,010;;;;;;;45,00;;A;;PPEGSt41-b-PTrEGSt81;;;
10.1021/ma0514572;homo;;linear;FRP;[O](N(C(C)(C)C)C(C(C)C)c1ccccc1);[CH](C)c1ccccc1;[CH2][CH](c1ccc(COCCOCCOCCOC)cc1);1,000;;;;;;;;;10500;;1,07;SEC(THF);PS;;0,005;;;;;;;13,00;;A;;PTEGSt;;;
10.1021/ma0514572;homo;;linear;FRP;[O](N(C(C)(C)C)C(C(C)C)c1ccccc1);[CH](C)c1ccccc1;[CH2][CH](c1ccc(COCCOCCOCCOCCOC)cc1);1,000;;;;;;;;;10600;;1,09;SEC(THF);PS;;0,005;;;;;;;39,00;;A;;PTrEGSt;;;
10.1021/ma0514572;homo;;linear;FRP;[O](N(C(C)(C)C)C(C(C)C)c1ccccc1);[CH](C)c1ccccc1;[CH2][CH](c1ccc(COCCOCCOCCOCCOCCOC)cc1);1,000;;;;;;;;;9900;;1,08;SEC(THF);PS;;0,005;;;;;;;55,00;;A;;PPEGSt ;;;
10.1021/ma070775t;homo;;linear;ROP;CC(C)(C)c1ccc(cc1)C[O];[H];[C](=O)C(CCCCCCOCCOC)OC(=O)C(CCCCCCOCCOC)[O];1,000;;;;;;;;;56100;;1,1;SEC(THF);PS;0,015;;;;;;;;19,00;;A;;5c;tested in D2O but not water?;;bad
10.1021/ma070775t;homo;;linear;ROP;CC(C)(C)c1ccc(cc1)C[O];[H];[C](=O)C(CCCCCCOCCOCCOC)OC(=O)C(CCCCCCOCCOCCOC)[O];1,000;;;;;;;;;10600;;1,12;SEC(THF);PS;0,015;;;;;;;;37,00;;A;;5d;tested in D2O but not water?;;bad
10.1021/ma070775t;homo;;linear;ROP;CC(C)(C)c1ccc(cc1)C[O];[H];[C](=O)C(CCCCCCOCCOCCOCCOC)OC(=O)C(CCCCCCOCCOCCOCCOC)[O];1,000;;;;;;;;;148500;;1,31;SEC(THF);PS;0,015;;;;;;;;;insol;A;;5a;tested in D2O but not water?;;bad
10.1021/ma070775t;homo;;linear;ROP;CC(C)(C)c1ccc(cc1)C[O];[H];[C](=O)C(CCCCCCOCCOCCOCCOCOOC)OC(=O)C(CCCCCCOCCOCCOCCOCCOC)[O];1,000;;;;;;;;;65800;;1,14;SEC(THF);PS;0,015;;;;;;;;;insol;A;;5b;tested in D2O but not water?;;bad
10.1002/pola.22371;homo;;linear;ATRP;[C](C)(C)(C(=O)OCC);[Br];[CH2][C](C)(CC(=O)OCCOCCOC);1,000;;;;;;;;;8300;;1,27;SEC(THF);PMMA;;0,003;;;;;;;27,73;;B;;S1;;;low accuracy
