Repository: Bizbalt/PFP

A suitable Python envirnoment can be installed via anaconda environment manager with the aid of the requirements or spec-file.

The Runs folder withholds trained models and statistics
The Program files folder contains all that is needed to run or re-run the software

It is adviced to load the program files into the IDE of choice, e.g. Pycharm to 
   view the "Cloudpoint determination.ipynb" jupyternotebook for dataset insights 
 or
   use the neural network via cloudpointprediction.py pythonfile (modes to use or train are set at the end of the file).

The default export path is the users documents path + "jupyter files".

There are two versions of the Dataset.

File: pfp_docker/local/cloud_point/cloud_points_data.csv (part 5 of 5)
reference;polymer_type;polymer_type_style;polymer_architecture;polymerisation_type;SMILES_start_group;SMILES_end_group;SMILES_repeating_unitA;molpercent_repeating_unitA;SMILES_repeating_unitB;molpercent_repeating_unitB;SMILES_repeating_unitC;molpercent_repeating_unitC;SMILES_repeating_unitD;molpercent_repeating_unitD;SMILES_repeating_unitE;molpercent_repeating_unitE;Mn;Mw;PDI;mass_characterisation_method;mass_characterisation_standart;polymer_concentration_mass_conc;polymer_concentration_wpercent;additive1;additive1_concentration_molar;additive1_concentration_weight_percent;additive2;additive2_concentration_molar;additive2_concentration_weight_percent;cloud_point;N/A;def_type;pH;identifier;comment;tacticity;rating
10.1002/pola.22371;homo;;linear;ATRP;[C](C)(C)(C(=O)OCC);[Br];[CH2][C](C)(CC(=O)OCCOCCOC);1,000;;;;;;;;;21500;;1,24;SEC(THF);PMMA;;0,003;;;;;;;26,36;;B;;S2;;;low accuracy
10.1002/pola.22371;homo;;linear;ATRP;[C](C)(C)(C(=O)OCC);[Br];[CH2][C](C)(CC(=O)OCCOCCOC);1,000;;;;;;;;;37800;;1,25;SEC(THF);PMMA;;0,003;;;;;;;25,82;;B;;S3;;;low accuracy
10.1002/pola.22371;homo;;linear;ATRP;[C](C)(C)(C(=O)OCC);[Br];[CH2][C](C)(CC(=O)OCCOCCOC);1,000;;;;;;;;;56500;;1,28;SEC(THF);PMMA;;0,003;;;;;;;25,27;;B;;S4;;;low accuracy
10.1002/pola.22371;homo;;linear;ATRP;[C](C)(C)(C(=O)OCC);[Br];[CH2][C](C)(CC(=O)OCCOCCOC);1,000;;;;;;;;;37800;;1,25;SEC(THF);PMMA;;0,001;;;;;;;26,00;;B;;S3;;;low accuracy
10.1002/pola.22371;homo;;linear;ATRP;[C](C)(C)(C(=O)OCC);[Br];[CH2][C](C)(CC(=O)OCCOCCOC);1,000;;;;;;;;;37800;;1,25;SEC(THF);PMMA;;0,003;;;;;;;25,50;;B;;S3;;;low accuracy
10.1002/pola.22371;homo;;linear;ATRP;[C](C)(C)(C(=O)OCC);[Br];[CH2][C](C)(CC(=O)OCCOCCOC);1,000;;;;;;;;;37800;;1,25;SEC(THF);PMMA;;0,005;;;;;;;25,15;;B;;S3;;;low accuracy
10.1002/pola.22371;homo;;linear;ATRP;[C](C)(C)(C(=O)OCC);[Br];[CH2][C](C)(CC(=O)OCCOCCOC);1,000;;;;;;;;;37800;;1,25;SEC(THF);PMMA;;0,010;;;;;;;24,00;;B;;S3;;;low accuracy
10.1002/pola.22371;homo;;linear;ATRP;[C](C)(C)(C(=O)OCC);[Br];[CH2][C](C)(CC(=O)OCCOCCOCCOC);1,000;;;;;;;;;44000;;1,28;SEC(THF);PMMA;;0,001;;;;;;;50,00;;B;;S5;;;low accuracy
10.1002/pola.22371;homo;;linear;ATRP;[C](C)(C)(C(=O)OCC);[Br];[CH2][C](C)(CC(=O)OCCOCCOCCOC);1,000;;;;;;;;;44000;;1,28;SEC(THF);PMMA;;0,003;;;;;;;47,50;;B;;S5;;;low accuracy
10.1002/pola.22371;homo;;linear;ATRP;[C](C)(C)(C(=O)OCC);[Br];[CH2][C](C)(CC(=O)OCCOCCOCCOC);1,000;;;;;;;;;44000;;1,28;SEC(THF);PMMA;;0,005;;;;;;;47,50;;B;;S5;;;low accuracy
10.1002/pola.22371;homo;;linear;ATRP;[C](C)(C)(C(=O)OCC);[Br];[CH2][C](C)(CC(=O)OCCOCCOCCOC);1,000;;;;;;;;;44000;;1,28;SEC(THF);PMMA;;0,010;;;;;;;47,00;;B;;S5;;;low accuracy
10.1002/pola.22371;homo;;linear;ATRP;[C](C)(C)(C(=O)OCC);[Br];[CH2][C](C)(CC(=O)OCCOCCOCCOC);1,000;;;;;;;;;44000;;1,28;SEC(THF);PMMA;;0,001;;;;;;;50,13;;C;;S5;;;
10.1002/pola.22371;homo;;linear;ATRP;[C](C)(C)(C(=O)OCC);[Br];[CH2][C](C)(CC(=O)OCCOCCOC);0,480;[CH2][C](C)(CC(=O)OCCOCCOCCOC);0,520;;;;;;;31200;;1,31;SEC(THF);PMMA;;0,001;;;;;;;39,74;;C;;S6;;;
10.1002/pola.22371;homo;;linear;ATRP;[C](C)(C)(C(=O)OCC);[Br];[CH2][C](C)(CC(=O)OCCOCCOC);0,710;[CH2][C](C)(CC(=O)OCCOCCOCCOC);0,290;;;;;;;29200;;1,19;SEC(THF);PMMA;;0,001;;;;;;;46,30;;C;;S8;;;
10.1002/pola.22371;homo;;linear;ATRP;[C](C)(C)(C(=O)OCC);[Br];[CH2][C](C)(CC(=O)OCCOCCOC);0,270;[CH2][C](C)(CC(=O)OCCOCCOCCOC);0,730;;;;;;;31200;;1,2;SEC(THF);PMMA;;0,001;;;;;;;35,06;;C;;S9;;;
10.1002/pola.22371;block;;linear;ATRP;[C](C)(C)(C(=O)OCC);[Br];[CH2][C](C)(CC(=O)OCCOCCOC);0,832;[CH2][C](C)(CC(=O)OCCOCCOCCOC);0,168;;;;;;;31000;;1,12;SEC(THF);PMMA;;0,001;;;;;;;35,06;;C;;b1;;;
10.1002/pola.22371;block;;linear;ATRP;[C](C)(C)(C(=O)OCC);[Br];[CH2][C](C)(CC(=O)OCCOCCOC);0,360;[CH2][C](C)(CC(=O)OCCOCCOCCOC);0,640;;;;;;;29800;;1,21;SEC(THF);PMMA;;0,001;;;;;;;35,06;;C;;b2;;;
10.1021/ja065324n;homo;;linear;ATRP;[CH](C)(C(=O)OC);[Br];[CH2][CH](C(=O)NC(C)C);1,000;;;;;;;;;13300;;1,12;SEC(THF);PS;0,003;;;;;;;;36,90;;C;;2 PNIPAM;670 nm;;
10.1021/ja065324n;homo;;linear;ATRP;[CH](C)(C(=O)OC);[Br];[CH2][CH](C(=O)NC(C)C);1,000;;;;;;;;;9915;;1,12;SEC(THF);PS;0,003;;;;;;;;37,68292683;;C;;4 PNIPAM;670 nm;;
10.1021/ja065324n;homo;;linear;ATRP;[CH](C)(C(=O)OC);[Br];[CH2][CH](C(=O)NC(C)C);1,000;;;;;;;;;6750;;1,1;SEC(THF);PS;0,003;;;;;;;;39,90;;C;;6 PNIPAM;670 nm;;
10.1021/ja065324n;homo;;linear;ATRP;[CH](C)(C(=O)OC);[Br];[CH2][CH](C(=O)NC(C)C);1,000;;;;;;;;;5300;;1,13;SEC(THF);PS;0,003;;;;;;;;43,53658537;;C;;8 PNIPAM;670 nm;;
10.1021/ja065324n;random;;linear;ATRP;[CH](C)(C(=O)OC);[Br];[CH2][C](C)(C(=O)OCCOCCOC);0,95;[CH2][C](C)(C(=O)OCCOCCOCCOCCOCCOCCOCCOCCOCCOC);0,050;;;;;;;18300;;1,34;SEC(THF);PS;0,003;;;;;;;;32,41463415;;C;;1 P(MEO2MA-co-OEGMA);670 nm;;
10.1021/ja065324n;random;;linear;ATRP;[CH](C)(C(=O)OC);[Br];[CH2][C](C)(C(=O)OCCOCCOC);0,95;[CH2][C](C)(C(=O)OCCOCCOCCOCCOCCOCCOCCOCCOCCOC);0,050;;;;;;;12350;;1,4;SEC(THF);PS;0,003;;;;;;;;33,3902439;;C;;3 P(MEO2MA-co-OEGMA);670 nm;;
10.1021/ja065324n;random;;linear;ATRP;[CH](C)(C(=O)OC);[Br];[CH2][C](C)(C(=O)OCCOCCOC);0,95;[CH2][C](C)(C(=O)OCCOCCOCCOCCOCCOCCOCCOCCOCCOC);0,050;;;;;;;9259;;1,37;SEC(THF);PS;0,003;;;;;;;;33,80;;C;;5 P(MEO2MA-co-OEGMA);670 nm;;
10.1021/ja065324n;random;;linear;ATRP;[CH](C)(C(=O)OC);[Br];[CH2][C](C)(C(=O)OCCOCCOC);0,95;[CH2][C](C)(C(=O)OCCOCCOCCOCCOCCOCCOCCOCCOCCOC);0,050;;;;;;;5340;;1,38;SEC(THF);PS;0,003;;;;;;;;34,10;;C;;7 P(MEO2MA-co-OEGMA);670 nm;;
10.1021/ja065324n;random;;linear;ATRP;[CH](C)(C(=O)OC);[Br];[CH2][C](C)(C(=O)OCCOCCOC);0,95;[CH2][C](C)(C(=O)OCCOCCOCCOCCOCCOCCOCCOCCOCCOC);0,050;;;;;;;18300;;1,34;SEC(THF);PS;0,003;;;;;;;;37,10;;C;;1 P(MEO2MA-co-OEGMA);670 nm;;
10.1021/ja065324n;random;;linear;ATRP;[CH](C)(C(=O)OC);[Br];[CH2][C](C)(C(=O)OCCOCCOC);0,95;[CH2][C](C)(C(=O)OCCOCCOCCOCCOCCOCCOCCOCCOCCOC);0,050;;;;;;;18300;;1,34;SEC(THF);PS;0,003;;[Na+].[Cl-];0,000996678;;;;;36,32;;C;;1 P(MEO2MA-co-OEGMA);670 nm;;
10.1021/ja065324n;random;;linear;ATRP;[CH](C)(C(=O)OC);[Br];[CH2][C](C)(C(=O)OCCOCCOC);0,95;[CH2][C](C)(C(=O)OCCOCCOCCOCCOCCOCCOCCOCCOCCOC);0,050;;;;;;;18300;;1,34;SEC(THF);PS;0,003;;[Na+].[Cl-];0,0030299;;;;;35,73;;C;;1 P(MEO2MA-co-OEGMA);670 nm;;
10.1021/ja065324n;random;;linear;ATRP;[CH](C)(C(=O)OC);[Br];[CH2][C](C)(C(=O)OCCOCCOC);0,95;[CH2][C](C)(C(=O)OCCOCCOCCOCCOCCOCCOCCOCCOCCOC);0,050;;;;;;;18300;;1,34;SEC(THF);PS;0,003;;[Na+].[Cl-];0,004983389;;;;;35,34;;C;;1 P(MEO2MA-co-OEGMA);670 nm;;
10.1021/ja065324n;random;;linear;ATRP;[CH](C)(C(=O)OC);[Br];[CH2][C](C)(C(=O)OCCOCCOC);0,95;[CH2][C](C)(C(=O)OCCOCCOCCOCCOCCOCCOCCOCCOCCOC);0,050;;;;;;;18300;;1,34;SEC(THF);PS;0,003;;[Na+].[Cl-];0,006976744;;;;;34,95;;C;;1 P(MEO2MA-co-OEGMA);670 nm;;
10.1021/ja065324n;random;;linear;ATRP;[CH](C)(C(=O)OC);[Br];[CH2][C](C)(C(=O)OCCOCCOC);0,95;[CH2][C](C)(C(=O)OCCOCCOCCOCCOCCOCCOCCOCCOCCOC);0,050;;;;;;;18300;;1,34;SEC(THF);PS;0,003;;[Na+].[Cl-];0,009049834;;;;;34,56;;C;;1 P(MEO2MA-co-OEGMA);670 nm;;
10.1021/ja065324n;random;;linear;ATRP;[CH](C)(C(=O)OC);[Br];[CH2][C](C)(C(=O)OCCOCCOC);0,95;[CH2][C](C)(C(=O)OCCOCCOCCOCCOCCOCCOCCOCCOCCOC);0,050;;;;;;;18300;;1,34;SEC(THF);PS;0,003;;[Na+].[Cl-];0,011083056;;;;;34,07;;C;;1 P(MEO2MA-co-OEGMA);670 nm;;
10.1021/ja065324n;homo;;linear;ATRP;[CH](C)(C(=O)OC);[Br];[CH2][CH](C(=O)NC(C)C);1;;;;;;;;;13300;;1,12;SEC(THF);PS;0,003;;;;;;;;32,51;;C;;2 PNIPAM;670 nm;;
10.1021/ja065324n;homo;;linear;ATRP;[CH](C)(C(=O)OC);[Br];[CH2][CH](C(=O)NC(C)C);1;;;;;;;;;13300;;1,12;SEC(THF);PS;0,003;;[Na+].[Cl-];0,000996678;;;;;32,32;;C;;2 PNIPAM;670 nm;;
10.1021/ja065324n;homo;;linear;ATRP;[CH](C)(C(=O)OC);[Br];[CH2][CH](C(=O)NC(C)C);1;;;;;;;;;13300;;1,12;SEC(THF);PS;0,003;;[Na+].[Cl-];0,0030299;;;;;31,54;;C;;2 PNIPAM;670 nm;;
10.1021/ja065324n;homo;;linear;ATRP;[CH](C)(C(=O)OC);[Br];[CH2][CH](C(=O)NC(C)C);1;;;;;;;;;13300;;1,12;SEC(THF);PS;0,003;;[Na+].[Cl-];0,004983389;;;;;31,15;;C;;2 PNIPAM;670 nm;;
10.1021/ja065324n;homo;;linear;ATRP;[CH](C)(C(=O)OC);[Br];[CH2][CH](C(=O)NC(C)C);1;;;;;;;;;13300;;1,12;SEC(THF);PS;0,003;;[Na+].[Cl-];0,006976744;;;;;30,76;;C;;2 PNIPAM;670 nm;;
10.1021/ja065324n;homo;;linear;ATRP;[CH](C)(C(=O)OC);[Br];[CH2][CH](C(=O)NC(C)C);1;;;;;;;;;13300;;1,12;SEC(THF);PS;0,003;;[Na+].[Cl-];0,009049834;;;;;30,27;;C;;2 PNIPAM;670 nm;;
10.1021/ja065324n;homo;;linear;ATRP;[CH](C)(C(=O)OC);[Br];[CH2][CH](C(=O)NC(C)C);1;;;;;;;;;13300;;1,12;SEC(THF);PS;0,003;;[Na+].[Cl-];0,011083056;;;;;29,88;;C;;2 PNIPAM;670 nm;;
10.1021/ja065324n;random;;linear;ATRP;[CH](C)(C(=O)OC);[Br];[CH2][C](C)(C(=O)OCCOCCOC);0,95;[CH2][C](C)(C(=O)OCCOCCOCCOCCOCCOCCOCCOCCOCCOC);0,050;;;;;;;18300;;1,34;SEC(THF);PS;0,001;;;;;;;;34,85;;C;;1 P(MEO2MA-co-OEGMA);670 nm;;
10.1021/ja065324n;random;;linear;ATRP;[CH](C)(C(=O)OC);[Br];[CH2][C](C)(C(=O)OCCOCCOC);0,95;[CH2][C](C)(C(=O)OCCOCCOCCOCCOCCOCCOCCOCCOCCOC);0,050;;;;;;;18300;;1,34;SEC(THF);PS;0,003;;;;;;;;32,51;;C;;1 P(MEO2MA-co-OEGMA);670 nm;;
10.1021/ja065324n;random;;linear;ATRP;[CH](C)(C(=O)OC);[Br];[CH2][C](C)(C(=O)OCCOCCOC);0,95;[CH2][C](C)(C(=O)OCCOCCOCCOCCOCCOCCOCCOCCOCCOC);0,050;;;;;;;18300;;1,34;SEC(THF);PS;0,005;;;;;;;;32,12;;C;;1 P(MEO2MA-co-OEGMA);670 nm;;
10.1021/ja065324n;random;;linear;ATRP;[CH](C)(C(=O)OC);[Br];[CH2][C](C)(C(=O)OCCOCCOC);0,95;[CH2][C](C)(C(=O)OCCOCCOCCOCCOCCOCCOCCOCCOCCOC);0,050;;;;;;;18300;;1,34;SEC(THF);PS;0,01;;;;;;;;31,15;;C;;1 P(MEO2MA-co-OEGMA);670 nm;;
10.1021/ja065324n;homo;;linear;ATRP;[CH](C)(C(=O)OC);[Br];[CH2][CH](C(=O)NC(C)C);1;;;;;;;;;13300;;1,12;SEC(THF);PS;0,001;;;;;;;;37,98;;C;;2 PNIPAM;670 nm;;
10.1021/ja065324n;homo;;linear;ATRP;[CH](C)(C(=O)OC);[Br];[CH2][CH](C(=O)NC(C)C);1;;;;;;;;;13300;;1,12;SEC(THF);PS;0,003;;;;;;;;37,00;;C;;2 PNIPAM;670 nm;;
10.1021/ja065324n;homo;;linear;ATRP;[CH](C)(C(=O)OC);[Br];[CH2][CH](C(=O)NC(C)C);1;;;;;;;;;13300;;1,12;SEC(THF);PS;0,005;;;;;;;;36,02;;C;;2 PNIPAM;670 nm;;
10.1021/ja065324n;homo;;linear;ATRP;[CH](C)(C(=O)OC);[Br];[CH2][CH](C(=O)NC(C)C);1;;;;;;;;;13300;;1,12;SEC(THF);PS;0,01;;;;;;;;35,15;;C;;2 PNIPAM;670 nm;;
10.1021/ma0517042;random;;linear;ATRP;[CH](C)(C(=O)OC);[Br];[CH2][C](CC(=O)OCCOCCOCCOCCOCCOCCOCCOCCOCCOC);1,000;;;;;;;;;10000;;1,18;SEC(THF);PS;0,003;;;;;;;;90,00;;A;;1;;;
10.1021/ma0517042;random;;linear;ATRP;[CH](C)(C(=O)OC);[Br];[CH2][C](C)(C(=O)OCCOCCOC);0,700;[CH2][C](C)(C(=O)OCCOCCOCCOCCOCCOCCOCCOCCOCCOC);0,300;;;;;;;35000;;1,22;SEC(THF);PS;0,003;;;;;;;;59,00;;A;;2;;;
10.1021/ma0517042;random;;linear;ATRP;[CH](C)(C(=O)OC);[Br];[CH2][C](C)(C(=O)OCCOCCOC);0,800;[CH2][C](C)(C(=O)OCCOCCOCCOCCOCCOCCOCCOCCOCCOC);0,200;;;;;;;29700;;1,33;SEC(THF);PS;0,003;;;;;;;;49,00;;A;;3;;;
10.1021/ma0517042;random;;linear;ATRP;[CH](C)(C(=O)OC);[Br];[CH2][C](C)(C(=O)OCCOCCOC);0,850;[CH2][C](C)(C(=O)OCCOCCOCCOCCOCCOCCOCCOCCOCCOC);0,150;;;;;;;19900;;1,57;SEC(THF);PS;0,003;;;;;;;;44,00;;A;;4;;;
10.1021/ma0517042;random;;linear;ATRP;[CH](C)(C(=O)OC);[Br];[CH2][C](C)(C(=O)OCCOCCOC);0,900;[CH2][C](C)(C(=O)OCCOCCOCCOCCOCCOCCOCCOCCOCCOC);0,100;;;;;;;24300;;1,57;SEC(THF);PS;0,003;;;;;;;;39,00;;A;;5;;;
10.1021/ma0517042;random;;linear;ATRP;[CH](C)(C(=O)OC);[Br];[CH2][C](C)(C(=O)OCCOCCOC);0,920;[CH2][C](C)(C(=O)OCCOCCOCCOCCOCCOCCOCCOCCOCCOC);0,080;;;;;;;24800;;1,45;SEC(THF);PS;0,003;;;;;;;;37,00;;A;;6;;;
10.1021/ma0517042;random;;linear;ATRP;[CH](C)(C(=O)OC);[Br];[CH2][C](C)(C(=O)OCCOCCOC);0,950;[CH2][C](C)(C(=O)OCCOCCOCCOCCOCCOCCOCCOCCOCCOC);0,050;;;;;;;18300;;1,66;SEC(THF);PS;0,003;;;;;;;;32,00;;A;;7;;;
10.1021/ma0517042;random;;linear;ATRP;[CH](C)(C(=O)OC);[Br];[CH2][C](C)(C(=O)OCCOCCOC);1,000;;;;;;;;;16700;;1,72;SEC(THF);PS;0,003;;;;;;;;28,00;;A;;8;;;
10.1021/ma0517042;random;;linear;ATRP;[CH](C)(C(=O)OC);[Br];[CH2][C](C)(C(=O)OCCOCCOC);0,900;[CH2][C](C)(C(=O)OCCOCCOCCOCCOCCOCCOCCOCCOCCOC);0,100;;;;;;;24300;;1,57;SEC(THF);PS;0,00096;;;;;;;;40,52;;A;;5;;;
10.1021/ma0517042;random;;linear;ATRP;[CH](C)(C(=O)OC);[Br];[CH2][C](C)(C(=O)OCCOCCOC);0,900;[CH2][C](C)(C(=O)OCCOCCOCCOCCOCCOCCOCCOCCOCCOC);0,100;;;;;;;24300;;1,57;SEC(THF);PS;0,002986667;;;;;;;;38,97;;A;;5;;;
10.1021/ma0517042;random;;linear;ATRP;[CH](C)(C(=O)OC);[Br];[CH2][C](C)(C(=O)OCCOCCOC);0,900;[CH2][C](C)(C(=O)OCCOCCOCCOCCOCCOCCOCCOCCOCCOC);0,100;;;;;;;24300;;1,57;SEC(THF);PS;0,005013333;;;;;;;;38,77;;A;;5;;;
10.1021/ma0517042;random;;linear;ATRP;[CH](C)(C(=O)OC);[Br];[CH2][C](C)(C(=O)OCCOCCOC);0,900;[CH2][C](C)(C(=O)OCCOCCOCCOCCOCCOCCOCCOCCOCCOC);0,100;;;;;;;24300;;1,57;SEC(THF);PS;0,010026667;;;;;;;;36,84;;A;;5;;;
10.1021/ma0517042;random;;linear;ATRP;[CH](C)(C(=O)OC);[Br];[CH2][C](C)(C(=O)OCCOCCOC);0,900;[CH2][C](C)(C(=O)OCCOCCOCCOCCOCCOCCOCCOCCOCCOC);0,100;;;;;;;24300;;1,57;SEC(THF);PS;0,019946667;;;;;;;;36,45;;A;;5;;;
10.1021/ma0517042;random;;linear;ATRP;[CH](C)(C(=O)OC);[Br];[CH2][C](C)(C(=O)OCCOCCOC);0,700;[CH2][C](C)(C(=O)OCCOCCOCCOCCOCCOCCOCCOCCOCCOC);0,300;;;;;;;35000;;1,22;SEC(THF);PS;0,00096;;;;;;;;61,03;;A;;2;;;
10.1021/ma0517042;random;;linear;ATRP;[CH](C)(C(=O)OC);[Br];[CH2][C](C)(C(=O)OCCOCCOC);0,700;[CH2][C](C)(C(=O)OCCOCCOCCOCCOCCOCCOCCOCCOCCOC);0,300;;;;;;;35000;;1,22;SEC(THF);PS;0,002986667;;;;;;;;59,10;;A;;2;;;
10.1021/ma0517042;random;;linear;ATRP;[CH](C)(C(=O)OC);[Br];[CH2][C](C)(C(=O)OCCOCCOC);0,700;[CH2][C](C)(C(=O)OCCOCCOCCOCCOCCOCCOCCOCCOCCOC);0,300;;;;;;;35000;;1,22;SEC(THF);PS;0,005013333;;;;;;;;57,16;;A;;2;;;
10.1021/ma0517042;random;;linear;ATRP;[CH](C)(C(=O)OC);[Br];[CH2][C](C)(C(=O)OCCOCCOC);0,700;[CH2][C](C)(C(=O)OCCOCCOCCOCCOCCOCCOCCOCCOCCOC);0,300;;;;;;;35000;;1,22;SEC(THF);PS;0,009973333;;;;;;;;56,00;;A;;2;;;
10.1021/ma0517042;random;;linear;ATRP;[CH](C)(C(=O)OC);[Br];[CH2][C](C)(C(=O)OCCOCCOC);0,700;[CH2][C](C)(C(=O)OCCOCCOCCOCCOCCOCCOCCOCCOCCOC);0,300;;;;;;;35000;;1,22;SEC(THF);PS;0,019946667;;;;;;;;55,42;;A;;2;;;
10.1002/macp.200400135;homo;;linear;FRP;[C](C)(C)(C#N);[C](C)(C)(C#N);[CH2][C](C)(C(=O)OCCOCCOC);1,000;;;;;;;;;31900;;1,48;SEC(CHCl3);PS;0,001;;;;;;;;25,30;;A;;PDM;350 nm;;
10.1002/macp.200400135;homo;;linear;FRP;[C](C)(C)(C#N);[C](C)(C)(C#N);[CH2][C](C)(C(=O)OCCOCCOC);1,000;;;;;;;;;31900;;1,48;SEC(CHCl3);PS;0,001;;C([C@@H]1[C@@H]2[C@@H]([C@H]([C@H](O1)O[C@@H]3[C@H](O[C@@H]([C@@H]([C@H]3O)O)O[C@@H]4[C@H](O[C@@H]([C@@H]([C@H]4O)O)O[C@@H]5[C@H](O[C@@H]([C@@H]([C@H]5O)O)O[C@@H]6[C@H](O[C@@H]([C@@H]([C@H]6O)O)O[C@@H]7[C@H](O[C@H](O2)[C@@H]([C@H]7O)O)CO)CO)CO)CO)CO)O)O)O;0,001;;;;;25,30;;A;;PDM;350 nm;;
10.1002/macp.200400135;homo;;linear;FRP;[C](C)(C)(C#N);[C](C)(C)(C#N);[CH2][C](C)(C(=O)OCCOCCOC);1,000;;;;;;;;;31900;;1,48;SEC(CHCl3);PS;0,001;;COC[C@H]1O[C@@H]2O[C@H]3[C@H](O)[C@@H](OC)[C@H](O[C@@H]3COC)O[C@H]4[C@H](O)[C@@H](OC)[C@H](O[C@@H]4COC)O[C@H]5[C@H](O)[C@@H](OC)[C@H](O[C@@H]5COC)O[C@H]6[C@H](O)[C@@H](OC)[C@H](O[C@@H]6COC)O[C@H]7[C@H](O)[C@@H](OC)[C@H](O[C@@H]7COC)O[C@H]8[C@H](O)[C@@H](OC)[C@H](O[C@@H]8COC)O[C@H]1[C@H](O)[C@H]2OC;0,001;;;;;25,50;;A;;PDM;350 nm;;
10.1002/macp.200400135;homo;;linear;FRP;[C](C)(C)(C#N);[C](C)(C)(C#N);[CH2][C](C)(C(=O)OCCOCCOC);1,000;;;;;;;;;31900;;1,48;SEC(CHCl3);PS;0,001;;C7c1c(O)c(cc(S(=O)(=O)[O-])c1)Cc2c(O)c(cc(S(=O)(=O)[O-])c2)Cc3c(O)c(cc(S(=O)(=O)[O-])c3)Cc4c(O)c(cc(S(=O)(=O)[O-])c4)Cc5c(O)c(cc(S(=O)(=O)[O-])c5)Cc6c(O)c(cc(S(=O)(=O)[O-])c6)7.[Na+].[Na+].[Na+].[Na+].[Na+].[Na+];0,001;;;;;25,20;;A;;PDM;350 nm;;
10.1002/macp.200400135;random;;graft;FRP;[C](C)(C)(C#N);[C](C)(C)(C#N);[CH2][C](C)(C(=O)OCCOCCOC);0,973;[CH2][C](C)(C(=O)OCCOCCOCCOCCOCCOCCOCCOCCOCCOC);0,027;;;;;;;116000;;2,49;SEC(CHCl3);PS;0,001;;;;;;;;27,70;;A;;PDMP9M;350 nm;;
10.1002/macp.200400135;random;;graft;FRP;[C](C)(C)(C#N);[C](C)(C)(C#N);[CH2][C](C)(C(=O)OCCOCCOC);0,973;[CH2][C](C)(C(=O)OCCOCCOCCOCCOCCOCCOCCOCCOCCOC);0,027;;;;;;;116000;;2,49;SEC(CHCl3);PS;0,001;;C([C@@H]1[C@@H]2[C@@H]([C@H]([C@H](O1)O[C@@H]3[C@H](O[C@@H]([C@@H]([C@H]3O)O)O[C@@H]4[C@H](O[C@@H]([C@@H]([C@H]4O)O)O[C@@H]5[C@H](O[C@@H]([C@@H]([C@H]5O)O)O[C@@H]6[C@H](O[C@@H]([C@@H]([C@H]6O)O)O[C@@H]7[C@H](O[C@H](O2)[C@@H]([C@H]7O)O)CO)CO)CO)CO)CO)O)O)O;0,001;;;;;26,50;;A;;PDMP9M;350 nm;;
10.1002/macp.200400135;random;;graft;FRP;[C](C)(C)(C#N);[C](C)(C)(C#N);[CH2][C](C)(C(=O)OCCOCCOC);0,973;[CH2][C](C)(C(=O)OCCOCCOCCOCCOCCOCCOCCOCCOCCOC);0,027;;;;;;;116000;;2,49;SEC(CHCl3);PS;0,001;;COC[C@H]1O[C@@H]2O[C@H]3[C@H](O)[C@@H](OC)[C@H](O[C@@H]3COC)O[C@H]4[C@H](O)[C@@H](OC)[C@H](O[C@@H]4COC)O[C@H]5[C@H](O)[C@@H](OC)[C@H](O[C@@H]5COC)O[C@H]6[C@H](O)[C@@H](OC)[C@H](O[C@@H]6COC)O[C@H]7[C@H](O)[C@@H](OC)[C@H](O[C@@H]7COC)O[C@H]8[C@H](O)[C@@H](OC)[C@H](O[C@@H]8COC)O[C@H]1[C@H](O)[C@H]2OC;0,001;;;;;28,30;;A;;PDMP9M;350 nm;;
10.1002/macp.200400135;random;;graft;FRP;[C](C)(C)(C#N);[C](C)(C)(C#N);[CH2][C](C)(C(=O)OCCOCCOC);0,973;[CH2][C](C)(C(=O)OCCOCCOCCOCCOCCOCCOCCOCCOCCOC);0,027;;;;;;;116000;;2,49;SEC(CHCl3);PS;0,001;;C7c1c(O)c(cc(S(=O)(=O)[O-])c1)Cc2c(O)c(cc(S(=O)(=O)[O-])c2)Cc3c(O)c(cc(S(=O)(=O)[O-])c3)Cc4c(O)c(cc(S(=O)(=O)[O-])c4)Cc5c(O)c(cc(S(=O)(=O)[O-])c5)Cc6c(O)c(cc(S(=O)(=O)[O-])c6)7.[Na+].[Na+].[Na+].[Na+].[Na+].[Na+];0,001;;;;;34,70;;A;;PDMP9M;350 nm;;
10.1002/macp.200400135;random;;graft;FRP;[C](C)(C)(C#N);[C](C)(C)(C#N);[CH2][C](C)(C(=O)OCCOCCOC);0,959;[CH2][C](C)(C(=O)OCCOCCOCCOCCOCCOCCOCCOCCOCCOC);0,041;;;;;;;67200;;1,91;SEC(CHCl3);PS;0,001;;;;;;;;29,70;;A;;PDMP9M;350 nm;;
10.1002/macp.200400135;random;;graft;FRP;[C](C)(C)(C#N);[C](C)(C)(C#N);[CH2][C](C)(C(=O)OCCOCCOC);0,959;[CH2][C](C)(C(=O)OCCOCCOCCOCCOCCOCCOCCOCCOCCOC);0,041;;;;;;;67200;;1,91;SEC(CHCl3);PS;0,001;;C([C@@H]1[C@@H]2[C@@H]([C@H]([C@H](O1)O[C@@H]3[C@H](O[C@@H]([C@@H]([C@H]3O)O)O[C@@H]4[C@H](O[C@@H]([C@@H]([C@H]4O)O)O[C@@H]5[C@H](O[C@@H]([C@@H]([C@H]5O)O)O[C@@H]6[C@H](O[C@@H]([C@@H]([C@H]6O)O)O[C@@H]7[C@H](O[C@H](O2)[C@@H]([C@H]7O)O)CO)CO)CO)CO)CO)O)O)O;0,001;;;;;28,60;;A;;PDMP9M;350 nm;;
10.1002/macp.200400135;random;;graft;FRP;[C](C)(C)(C#N);[C](C)(C)(C#N);[CH2][C](C)(C(=O)OCCOCCOC);0,959;[CH2][C](C)(C(=O)OCCOCCOCCOCCOCCOCCOCCOCCOCCOC);0,041;;;;;;;67200;;1,91;SEC(CHCl3);PS;0,001;;COC[C@H]1O[C@@H]2O[C@H]3[C@H](O)[C@@H](OC)[C@H](O[C@@H]3COC)O[C@H]4[C@H](O)[C@@H](OC)[C@H](O[C@@H]4COC)O[C@H]5[C@H](O)[C@@H](OC)[C@H](O[C@@H]5COC)O[C@H]6[C@H](O)[C@@H](OC)[C@H](O[C@@H]6COC)O[C@H]7[C@H](O)[C@@H](OC)[C@H](O[C@@H]7COC)O[C@H]8[C@H](O)[C@@H](OC)[C@H](O[C@@H]8COC)O[C@H]1[C@H](O)[C@H]2OC;0,001;;;;;30,70;;A;;PDMP9M;350 nm;;
10.1002/macp.200400135;random;;graft;FRP;[C](C)(C)(C#N);[C](C)(C)(C#N);[CH2][C](C)(C(=O)OCCOCCOC);0,959;[CH2][C](C)(C(=O)OCCOCCOCCOCCOCCOCCOCCOCCOCCOC);0,041;;;;;;;67200;;1,91;SEC(CHCl3);PS;0,001;;C7c1c(O)c(cc(S(=O)(=O)[O-])c1)Cc2c(O)c(cc(S(=O)(=O)[O-])c2)Cc3c(O)c(cc(S(=O)(=O)[O-])c3)Cc4c(O)c(cc(S(=O)(=O)[O-])c4)Cc5c(O)c(cc(S(=O)(=O)[O-])c5)Cc6c(O)c(cc(S(=O)(=O)[O-])c6)7.[Na+].[Na+].[Na+].[Na+].[Na+].[Na+];0,001;;;;;33,50;;A;;PDMP9M;350 nm;;
10.1002/macp.200400135;random;;graft;FRP;[C](C)(C)(C#N);[C](C)(C)(C#N);[CH2][C](C)(C(=O)OCCOCCOC);0,903;[CH2][C](C)(C(=O)OCCOCCOCCOCCOCCOCCOCCOCCOCCOC);0,097;;;;;;;20100;;1,53;SEC(CHCl3);PS;0,001;;;;;;;;39,30;;A;;PDMP9M;350 nm;;
10.1002/macp.200400135;random;;graft;FRP;[C](C)(C)(C#N);[C](C)(C)(C#N);[CH2][C](C)(C(=O)OCCOCCOC);0,903;[CH2][C](C)(C(=O)OCCOCCOCCOCCOCCOCCOCCOCCOCCOC);0,097;;;;;;;20100;;1,53;SEC(CHCl3);PS;0,001;;C([C@@H]1[C@@H]2[C@@H]([C@H]([C@H](O1)O[C@@H]3[C@H](O[C@@H]([C@@H]([C@H]3O)O)O[C@@H]4[C@H](O[C@@H]([C@@H]([C@H]4O)O)O[C@@H]5[C@H](O[C@@H]([C@@H]([C@H]5O)O)O[C@@H]6[C@H](O[C@@H]([C@@H]([C@H]6O)O)O[C@@H]7[C@H](O[C@H](O2)[C@@H]([C@H]7O)O)CO)CO)CO)CO)CO)O)O)O;0,001;;;;;39,00;;A;;PDMP9M;350 nm;;
10.1002/macp.200400135;random;;graft;FRP;[C](C)(C)(C#N);[C](C)(C)(C#N);[CH2][C](C)(C(=O)OCCOCCOC);0,903;[CH2][C](C)(C(=O)OCCOCCOCCOCCOCCOCCOCCOCCOCCOC);0,097;;;;;;;20100;;1,53;SEC(CHCl3);PS;0,001;;COC[C@H]1O[C@@H]2O[C@H]3[C@H](O)[C@@H](OC)[C@H](O[C@@H]3COC)O[C@H]4[C@H](O)[C@@H](OC)[C@H](O[C@@H]4COC)O[C@H]5[C@H](O)[C@@H](OC)[C@H](O[C@@H]5COC)O[C@H]6[C@H](O)[C@@H](OC)[C@H](O[C@@H]6COC)O[C@H]7[C@H](O)[C@@H](OC)[C@H](O[C@@H]7COC)O[C@H]8[C@H](O)[C@@H](OC)[C@H](O[C@@H]8COC)O[C@H]1[C@H](O)[C@H]2OC;0,001;;;;;39,20;;A;;PDMP9M;350 nm;;
10.1002/macp.200400135;random;;graft;FRP;[C](C)(C)(C#N);[C](C)(C)(C#N);[CH2][C](C)(C(=O)OCCOCCOC);0,903;[CH2][C](C)(C(=O)OCCOCCOCCOCCOCCOCCOCCOCCOCCOC);0,097;;;;;;;20100;;1,53;SEC(CHCl3);PS;0,001;;C7c1c(O)c(cc(S(=O)(=O)[O-])c1)Cc2c(O)c(cc(S(=O)(=O)[O-])c2)Cc3c(O)c(cc(S(=O)(=O)[O-])c3)Cc4c(O)c(cc(S(=O)(=O)[O-])c4)Cc5c(O)c(cc(S(=O)(=O)[O-])c5)Cc6c(O)c(cc(S(=O)(=O)[O-])c6)7.[Na+].[Na+].[Na+].[Na+].[Na+].[Na+];0,001;;;;;39,60;;A;;PDMP9M;350 nm;;
10.1002/macp.200400135;random;;graft;FRP;[C](C)(C)(C#N);[C](C)(C)(C#N);[CH2][C](C)(C(=O)OCCOCCOC);0,982;[CH2][C](C)(C(=O)OCCOCCOCCOCCOCCOCCOCCOCCOCCOCCOCCOCCOCCOCCOCCOCCOCCOCCOCCOCCOCCOCCOCCOC);0,018;;;;;;;76300;;1,92;SEC(CHCl3);PS;0,001;;;;;;;;29,60;;A;;PDMP23M;350 nm;;
10.1002/macp.200400135;random;;graft;FRP;[C](C)(C)(C#N);[C](C)(C)(C#N);[CH2][C](C)(C(=O)OCCOCCOC);0,982;[CH2][C](C)(C(=O)OCCOCCOCCOCCOCCOCCOCCOCCOCCOCCOCCOCCOCCOCCOCCOCCOCCOCCOCCOCCOCCOCCOCCOC);0,018;;;;;;;76300;;1,92;SEC(CHCl3);PS;0,001;;C([C@@H]1[C@@H]2[C@@H]([C@H]([C@H](O1)O[C@@H]3[C@H](O[C@@H]([C@@H]([C@H]3O)O)O[C@@H]4[C@H](O[C@@H]([C@@H]([C@H]4O)O)O[C@@H]5[C@H](O[C@@H]([C@@H]([C@H]5O)O)O[C@@H]6[C@H](O[C@@H]([C@@H]([C@H]6O)O)O[C@@H]7[C@H](O[C@H](O2)[C@@H]([C@H]7O)O)CO)CO)CO)CO)CO)O)O)O;0,001;;;;;27,30;;A;;PDMP23M;350 nm;;
10.1002/macp.200400135;random;;graft;FRP;[C](C)(C)(C#N);[C](C)(C)(C#N);[CH2][C](C)(C(=O)OCCOCCOC);0,982;[CH2][C](C)(C(=O)OCCOCCOCCOCCOCCOCCOCCOCCOCCOCCOCCOCCOCCOCCOCCOCCOCCOCCOCCOCCOCCOCCOCCOC);0,018;;;;;;;76300;;1,92;SEC(CHCl3);PS;0,001;;COC[C@H]1O[C@@H]2O[C@H]3[C@H](O)[C@@H](OC)[C@H](O[C@@H]3COC)O[C@H]4[C@H](O)[C@@H](OC)[C@H](O[C@@H]4COC)O[C@H]5[C@H](O)[C@@H](OC)[C@H](O[C@@H]5COC)O[C@H]6[C@H](O)[C@@H](OC)[C@H](O[C@@H]6COC)O[C@H]7[C@H](O)[C@@H](OC)[C@H](O[C@@H]7COC)O[C@H]8[C@H](O)[C@@H](OC)[C@H](O[C@@H]8COC)O[C@H]1[C@H](O)[C@H]2OC;0,001;;;;;30,00;;A;;PDMP23M;350 nm;;
10.1002/macp.200400135;random;;graft;FRP;[C](C)(C)(C#N);[C](C)(C)(C#N);[CH2][C](C)(C(=O)OCCOCCOC);0,982;[CH2][C](C)(C(=O)OCCOCCOCCOCCOCCOCCOCCOCCOCCOCCOCCOCCOCCOCCOCCOCCOCCOCCOCCOCCOCCOCCOCCOC);0,018;;;;;;;76300;;1,92;SEC(CHCl3);PS;0,001;;C7c1c(O)c(cc(S(=O)(=O)[O-])c1)Cc2c(O)c(cc(S(=O)(=O)[O-])c2)Cc3c(O)c(cc(S(=O)(=O)[O-])c3)Cc4c(O)c(cc(S(=O)(=O)[O-])c4)Cc5c(O)c(cc(S(=O)(=O)[O-])c5)Cc6c(O)c(cc(S(=O)(=O)[O-])c6)7.[Na+].[Na+].[Na+].[Na+].[Na+].[Na+];0,001;;;;;40,50;;A;;PDMP23M;350 nm;;
10.1002/macp.200400135;random;;graft;FRP;[C](C)(C)(C#N);[C](C)(C)(C#N);[CH2][C](C)(C(=O)OCCOCCOC);0,956;[CH2][C](C)(C(=O)OCCOCCOCCOCCOCCOCCOCCOCCOCCOCCOCCOCCOCCOCCOCCOCCOCCOCCOCCOCCOCCOCCOCCOC);0,044;;;;;;;34200;;1,9;SEC(CHCl3);PS;0,001;;;;;;;;36,00;;A;;PDMP23M;350 nm;;
10.1002/macp.200400135;random;;graft;FRP;[C](C)(C)(C#N);[C](C)(C)(C#N);[CH2][C](C)(C(=O)OCCOCCOC);0,956;[CH2][C](C)(C(=O)OCCOCCOCCOCCOCCOCCOCCOCCOCCOCCOCCOCCOCCOCCOCCOCCOCCOCCOCCOCCOCCOCCOCCOC);0,044;;;;;;;34200;;1,9;SEC(CHCl3);PS;0,001;;C([C@@H]1[C@@H]2[C@@H]([C@H]([C@H](O1)O[C@@H]3[C@H](O[C@@H]([C@@H]([C@H]3O)O)O[C@@H]4[C@H](O[C@@H]([C@@H]([C@H]4O)O)O[C@@H]5[C@H](O[C@@H]([C@@H]([C@H]5O)O)O[C@@H]6[C@H](O[C@@H]([C@@H]([C@H]6O)O)O[C@@H]7[C@H](O[C@H](O2)[C@@H]([C@H]7O)O)CO)CO)CO)CO)CO)O)O)O;0,001;;;;;35,50;;A;;PDMP23M;350 nm;;
COC[C@H]1O[C@@H]2O[C@H]3[C@H](O)[C@@H](OC)[C@H](O[C@@H]3COC)O[C@H]4[C@H](O)[C@@H](OC)[C@H](O[C@@H]4COC)O[C@H]5[C@H](O)[C@@H](OC)[C@H](O[C@@H]5COC)O[C@H]6[C@H](O)[C@@H](OC)[C@H](O[C@@H]6COC)O[C@H]7[C@H](O)[C@@H](OC)[C@H](O[C@@H]7COC)O[C@H]8[C@H](O)[C@@H](OC)[C@H](O[C@@H]8COC)O[C@H]1[C@H](O)[C@H]2OC;random;;graft;FRP;[C](C)(C)(C#N);[C](C)(C)(C#N);[CH2][C](C)(C(=O)OCCOCCOC);0,956;[CH2][C](C)(C(=O)OCCOCCOCCOCCOCCOCCOCCOCCOCCOCCOCCOCCOCCOCCOCCOCCOCCOCCOCCOCCOCCOCCOCCOC);0,044;;;;;;;34200;;1,9;SEC(CHCl3);PS;0,001;;COC[C@H]1O[C@@H]2O[C@H]3[C@H](O)[C@@H](OC)[C@H](O[C@@H]3COC)O[C@H]4[C@H](O)[C@@H](OC)[C@H](O[C@@H]4COC)O[C@H]5[C@H](O)[C@@H](OC)[C@H](O[C@@H]5COC)O[C@H]6[C@H](O)[C@@H](OC)[C@H](O[C@@H]6COC)O[C@H]7[C@H](O)[C@@H](OC)[C@H](O[C@@H]7COC)O[C@H]8[C@H](O)[C@@H](OC)[C@H](O[C@@H]8COC)O[C@H]1[C@H](O)[C@H]2OC;0,001;;;;;36,50;;A;;PDMP23M;350 nm;;
10.1002/macp.200400135;random;;graft;FRP;[C](C)(C)(C#N);[C](C)(C)(C#N);[CH2][C](C)(C(=O)OCCOCCOC);0,956;[CH2][C](C)(C(=O)OCCCCCCCCCCC);0,044;;;;;;;34200;;1,9;SEC(CHCl3);PS;0,001;;C7c1c(O)c(cc(S(=O)(=O)[O-])c1)Cc2c(O)c(cc(S(=O)(=O)[O-])c2)Cc3c(O)c(cc(S(=O)(=O)[O-])c3)Cc4c(O)c(cc(S(=O)(=O)[O-])c4)Cc5c(O)c(cc(S(=O)(=O)[O-])c5)Cc6c(O)c(cc(S(=O)(=O)[O-])c6)7.[Na+].[Na+].[Na+].[Na+].[Na+].[Na+];0,001;;;;;45,00;;A;;PDMP23M;350 nm;;
10.1002/macp.200400135;random;;graft;FRP;[C](C)(C)(C#N);[C](C)(C)(C#N);[CH2][C](C)(C(=O)OCCOCCOC);0,906;[CH2][C](C)(C(=O)OCCCCCCCCCCC);0,094;;;;;;;56700;;1,71;SEC(CHCl3);PS;0,001;;;;;;;;61,50;;A;;PDMP23M;350 nm;;
10.1002/macp.200400135;random;;graft;FRP;[C](C)(C)(C#N);[C](C)(C)(C#N);[CH2][C](C)(C(=O)OCCOCCOC);0,906;[CH2][C](C)(C(=O)OCCCCCCCCCCC);0,094;;;;;;;56700;;1,71;SEC(CHCl3);PS;0,001;;C([C@@H]1[C@@H]2[C@@H]([C@H]([C@H](O1)O[C@@H]3[C@H](O[C@@H]([C@@H]([C@H]3O)O)O[C@@H]4[C@H](O[C@@H]([C@@H]([C@H]4O)O)O[C@@H]5[C@H](O[C@@H]([C@@H]([C@H]5O)O)O[C@@H]6[C@H](O[C@@H]([C@@H]([C@H]6O)O)O[C@@H]7[C@H](O[C@H](O2)[C@@H]([C@H]7O)O)CO)CO)CO)CO)CO)O)O)O;0,001;;;;;61,00;;A;;PDMP23M;350 nm;;
10.1002/macp.200400135;random;;graft;FRP;[C](C)(C)(C#N);[C](C)(C)(C#N);[CH2][C](C)(C(=O)OCCOCCOC);0,906;[CH2][C](C)(C(=O)OCCCCCCCCCCC);0,094;;;;;;;56700;;1,71;SEC(CHCl3);PS;0,001;;COC[C@H]1O[C@@H]2O[C@H]3[C@H](O)[C@@H](OC)[C@H](O[C@@H]3COC)O[C@H]4[C@H](O)[C@@H](OC)[C@H](O[C@@H]4COC)O[C@H]5[C@H](O)[C@@H](OC)[C@H](O[C@@H]5COC)O[C@H]6[C@H](O)[C@@H](OC)[C@H](O[C@@H]6COC)O[C@H]7[C@H](O)[C@@H](OC)[C@H](O[C@@H]7COC)O[C@H]8[C@H](O)[C@@H](OC)[C@H](O[C@@H]8COC)O[C@H]1[C@H](O)[C@H]2OC;0,001;;;;;61,30;;A;;PDMP23M;350 nm;;
10.1002/macp.200400135;random;;graft;FRP;[C](C)(C)(C#N);[C](C)(C)(C#N);[CH2][C](C)(C(=O)OCCOCCOC);0,906;[CH2][C](C)(C(=O)OCCCCCCCCCCC);0,094;;;;;;;56700;;1,71;SEC(CHCl3);PS;0,001;;C7c1c(O)c(cc(S(=O)(=O)[O-])c1)Cc2c(O)c(cc(S(=O)(=O)[O-])c2)Cc3c(O)c(cc(S(=O)(=O)[O-])c3)Cc4c(O)c(cc(S(=O)(=O)[O-])c4)Cc5c(O)c(cc(S(=O)(=O)[O-])c5)Cc6c(O)c(cc(S(=O)(=O)[O-])c6)7.[Na+].[Na+].[Na+].[Na+].[Na+].[Na+];0,001;;;;;63,50;;A;;PDMP23M;350 nm;;
10.1002/macp.200400135;random;;graft;FRP;[C](C)(C)(C#N);[C](C)(C)(C#N);[CH2][C](C)(C(=O)OCCOCCOC);0,955;[CH2][C](C)(C(=O)OCCCCCCCCCCC);0,045;;;;;;;52600;;1,64;SEC(CHCl3);PS;0,001;;;;;;;;19,50;;A;;PDMC12M;350 nm;;
10.1002/macp.200400135;random;;graft;FRP;[C](C)(C)(C#N);[C](C)(C)(C#N);[CH2][C](C)(C(=O)OCCOCCOC);0,955;[CH2][C](C)(C(=O)OCCCCCCCCCCC);0,045;;;;;;;52600;;1,64;SEC(CHCl3);PS;0,001;;C([C@@H]1[C@@H]2[C@@H]([C@H]([C@H](O1)O[C@@H]3[C@H](O[C@@H]([C@@H]([C@H]3O)O)O[C@@H]4[C@H](O[C@@H]([C@@H]([C@H]4O)O)O[C@@H]5[C@H](O[C@@H]([C@@H]([C@H]5O)O)O[C@@H]6[C@H](O[C@@H]([C@@H]([C@H]6O)O)O[C@@H]7[C@H](O[C@H](O2)[C@@H]([C@H]7O)O)CO)CO)CO)CO)CO)O)O)O;0,001;;;;;21,20;;A;;PDMC12M;350 nm;;
10.1002/macp.200400135;random;;graft;FRP;[C](C)(C)(C#N);[C](C)(C)(C#N);[CH2][C](C)(C(=O)OCCOCCOC);0,955;[CH2][C](C)(C(=O)OCCCCCCCCCCC);0,045;;;;;;;52600;;1,64;SEC(CHCl3);PS;0,001;;COC[C@H]1O[C@@H]2O[C@H]3[C@H](O)[C@@H](OC)[C@H](O[C@@H]3COC)O[C@H]4[C@H](O)[C@@H](OC)[C@H](O[C@@H]4COC)O[C@H]5[C@H](O)[C@@H](OC)[C@H](O[C@@H]5COC)O[C@H]6[C@H](O)[C@@H](OC)[C@H](O[C@@H]6COC)O[C@H]7[C@H](O)[C@@H](OC)[C@H](O[C@@H]7COC)O[C@H]8[C@H](O)[C@@H](OC)[C@H](O[C@@H]8COC)O[C@H]1[C@H](O)[C@H]2OC;0,001;;;;;21,50;;A;;PDMC12M;350 nm;;
10.1002/macp.200400135;random;;graft;FRP;[C](C)(C)(C#N);[C](C)(C)(C#N);[CH2][C](C)(C(=O)OCCOCCOC);0,955;[CH2][C](C)(C(=O)OCCCCCCCCCCC);0,045;;;;;;;52600;;1,64;SEC(CHCl3);PS;0,001;;C7c1c(O)c(cc(S(=O)(=O)[O-])c1)Cc2c(O)c(cc(S(=O)(=O)[O-])c2)Cc3c(O)c(cc(S(=O)(=O)[O-])c3)Cc4c(O)c(cc(S(=O)(=O)[O-])c4)Cc5c(O)c(cc(S(=O)(=O)[O-])c5)Cc6c(O)c(cc(S(=O)(=O)[O-])c6)7.[Na+].[Na+].[Na+].[Na+].[Na+].[Na+];0,001;;;;;25,50;;A;;PDMC12M;350 nm;;
10.1021/bc980108s ;random;;linear;FRP;[C](C)(C)(C#N);[C](C)(C)(C#N);[CH2][CH](C(=O)NC(C)C);1,000;;;;;;;;;7500;;;VPO;;;0,0023;;;;;;;32,78;;0,1;;;Mn estimated;;
10.1021/bc980108s ;random;;linear;FRP;[C](C)(C)(C#N);[C](C)(C)(C#N);[CH2][CH](C(=O)NC(C)C);0,983;[CH2][CH](C(=O)N);0,017;;;;;;;7500;;;VPO;;;0,002;;;;;;;34,17;;0,1;;AAm;Mn estimated;;
10.1021/bc980108s ;random;;linear;FRP;[C](C)(C)(C#N);[C](C)(C)(C#N);[CH2][CH](C(=O)NC(C)C);0,963;[CH2][CH](C(=O)N);0,037;;;;;;;7500;;;VPO;;;0,002;;;;;;;35,28;;0,1;;AAm;Mn estimated;;
10.1021/bc980108s ;random;;linear;FRP;[C](C)(C)(C#N);[C](C)(C)(C#N);[CH2][CH](C(=O)NC(C)C);0,923;[CH2][CH](C(=O)N);0,077;;;;;;;7500;;;VPO;;;0,002;;;;;;;39,44;;0,1;;AAm;Mn estimated;;
10.1021/bc980108s ;random;;linear;FRP;[C](C)(C)(C#N);[C](C)(C)(C#N);[CH2][CH](C(=O)NC(C)C);0,883;[CH2][CH](C(=O)N);0,117;;;;;;;7500;;;VPO;;;0,002;;;;;;;42,22;;0,1;;AAm;Mn estimated;;
10.1021/bc980108s ;random;;linear;FRP;[C](C)(C)(C#N);[C](C)(C)(C#N);[CH2][CH](C(=O)NC(C)C);0,843;[CH2][CH](C(=O)N);0,157;;;;;;;7500;;;VPO;;;0,002;;;;;;;46,67;;0,1;;AAm;Mn estimated;;
10.1021/bc980108s ;random;;linear;FRP;[C](C)(C)(C#N);[C](C)(C)(C#N);[CH2][CH](C(=O)NC(C)C);0,803;[CH2][CH](C(=O)N);0,197;;;;;;;7500;;;VPO;;;0,002;;;;;;;53,61;;0,1;;AAm;Mn estimated;;
10.1021/bc980108s ;random;;linear;FRP;[C](C)(C)(C#N);[C](C)(C)(C#N);[CH2][CH](C(=O)NC(C)C);0,950;[CH2][CH](C(=O)NC(C)(C)C);0,050;;;;;;;7500;;;VPO;;;0,002;;;;;;;28,33;;0,1;;N-tBAAm;Mn estimated;;
10.1021/bc980108s ;random;;linear;FRP;[C](C)(C)(C#N);[C](C)(C)(C#N);[CH2][CH](C(=O)NC(C)C);0,903;[CH2][CH](C(=O)NC(C)(C)C);0,097;;;;;;;7500;;;VPO;;;0,002;;;;;;;26,67;;0,1;;N-tBAAm;Mn estimated;;
10.1021/bc980108s ;random;;linear;FRP;[C](C)(C)(C#N);[C](C)(C)(C#N);[CH2][CH](C(=O)NC(C)C);0,850;[CH2][CH](C(=O)NC(C)(C)C);0,150;;;;;;;7500;;;VPO;;;0,002;;;;;;;25,00;;0,1;;N-tBAAm;Mn estimated;;
10.1021/bc980108s ;random;;linear;FRP;[C](C)(C)(C#N);[C](C)(C)(C#N);[CH2][CH](C(=O)NC(C)C);0,803;[CH2][CH](C(=O)NC(C)(C)C);0,197;;;;;;;7500;;;VPO;;;0,002;;;;;;;23,06;;0,1;;N-tBAAm;Mn estimated;;
10.1021/bc980108s ;random;;linear;FRP;[C](C)(C)(C#N);[C](C)(C)(C#N);[CH2][CH](C(=O)NC(C)C);0,700;[CH2][CH](C(=O)NC(C)(C)C);0,300;;;;;;;7500;;;VPO;;;0,002;;;;;;;17,78;;0,1;;N-tBAAm;Mn estimated;;
10.1021/bc980108s ;random;;linear;FRP;[C](C)(C)(C#N);[C](C)(C)(C#N);[CH2][CH](C(=O)NC(C)C);0,600;[CH2][CH](C(=O)NC(C)(C)C);0,400;;;;;;;7500;;;VPO;;;0,002;;;;;;;13,33;;0,1;;N-tBAAm;Mn estimated;;
10.1021/bc980108s ;random;;linear;FRP;[C](C)(C)(C#N);[C](C)(C)(C#N);[CH2][CH](C(=O)NC(C)C);0,500;[CH2][CH](C(=O)NC(C)(C)C);0,500;;;;;;;7500;;;VPO;;;0,002;;;;;;;8,89;;0,1;;N-tBAAm;Mn estimated;;
10.1021/bc980108s ;random;;linear;FRP;[C](C)(C)(C#N);[C](C)(C)(C#N);[CH2][CH](C(=O)NC(C)C);0,397;[CH2][CH](C(=O)NC(C)(C)C);0,603;;;;;;;7500;;;VPO;;;0,002;;;;;;;4,17;;0,1;;N-tBAAm;Mn estimated;;
10.1021/bc980108s ;random;;linear;FRP;[C](C)(C)(C#N);[C](C)(C)(C#N);[CH2][CH](C(=O)NC(C)C);0,297;[CH2][CH](C(=O)NC(C)(C)C);0,703;;;;;;;7500;;;VPO;;;0,002;;;;;;;;insol;0,1;;N-tBAAm;Mn estimated;;
10.1021/ma1005759;homo;;graft;RAFT;[C](C)(C#N)(CCC(=O)Oc1c(F)c(F)c(F)c(F)c1(F));[S]C(=S)c1ccccc1;[CH2][C](C)(C(=O)OCCOCCOCCOCCOC);1,000;;;;;;;;;3550;;1,14;SEC(THF);PS;0,01;;;;;;;;42,80;;C;;P1;632 nm;;
10.1021/ma1005759;homo;;graft;RAFT;[C](C)(C#N)(CCC(=O)NOCCOCCOCCOCCOCCOCCOCCOCCOCCOCCOC);[S]SC;[CH2][C](C)(C(=O)OCCOCCOCCOCCOC);1,000;;;;;;;;;3270;;1,11;SEC(THF);PS;0,01;;;;;;;;62,70;;C;;P2;632 nm;;
10.1021/ma1005759;homo;;graft;RAFT;[C](C)(C#N)(CCC(=O)NOCCOCCOCCOCCOCCOCCOCCOCCOCCOCCOC);[CH2]CCCCCCCCCCCCCCC;[CH2][C](C)(C(=O)OCCOCCOCCOCCOC);1,000;;;;;;;;;3270;;1,11;SEC(THF);PS;0,01;;;;;;;;62,40;;C;;P3;632 nm;;
10.1021/ma1005759;homo;;graft;RAFT;[C](C)(C#N)(CCC(=O)NOCCOCCOCCOCCOCCOCCOCCOCCOCCOCCOC);[S](SCCC(F)(F)C(F)(F)C(F)(F)C(F)(F)C(F)(F)C(F)(F)F);[CH2][C](C)(C(=O)OCCOCCOCCOCCOC);1,000;;;;;;;;;3100;;1,13;SEC(THF);PS;0,01;;;;;;;;62,10;;C;;P4;632 nm;;
10.1021/ma1005759;homo;;graft;RAFT;[C](C)(C#N)(CCC(=O)NCCC);[CH3];[CH2][C](C)(C(=O)OCCOCCOCCOCCOC);1,000;;;;;;;;;3230;;1,14;SEC(THF);PS;0,01;;;;;;;;58,30;;C;;P5;632 nm;;
10.1021/ma1005759;homo;;graft;RAFT;[C](C)(C#N)(CCC(=O)NCCC);[CH2]CCCCCCCCCCCCCCC;[CH2][C](C)(C(=O)OCCOCCOCCOCCOC);1,000;;;;;;;;;3370;;1,12;SEC(THF);PS;0,01;;;;;;;;50,10;;C;;P6;632 nm;;
10.1021/ma1005759;homo;;graft;RAFT;[C](C)(C#N)(CCC(=O)NCCC);[S](SCCC(F)(F)C(F)(F)C(F)(F)C(F)(F)C(F)(F)C(F)(F)F);[CH2][C](C)(C(=O)OCCOCCOCCOCCOC);1,000;;;;;;;;;3440;;1,10;SEC(THF);PS;0,01;;;;;;;;49,70;;C;;P7;632 nm;;
10.1021/ma1005759;homo;;graft;RAFT;[C](C)(C#N)(CCC(=O)NCCCCCCCCCCCCCCCC);[S]SC;[CH2][C](C)(C(=O)OCCOCCOCCOCCOC);1,000;;;;;;;;;3590;;1,13;SEC(THF);PS;0,01;;;;;;;;53,60;;C;;P8;632 nm;;
10.1021/ma1005759;homo;;graft;RAFT;[C](C)(C#N)(CCC(=O)NCCCCCCCCCCCCCCCC);[CH2]CCCCCCCCCCCCCCC;[CH2][C](C)(C(=O)OCCOCCOCCOCCOC);1,000;;;;;;;;;3900;;1,11;SEC(THF);PS;0,01;;;;;;;;45,80;;C;;P9;632 nm;;
10.1021/ma1005759;homo;;graft;RAFT;[C](C)(C#N)(CCC(=O)NCCCCCCCCCCCCCCCC);[S](SCCC(F)(F)C(F)(F)C(F)(F)C(F)(F)C(F)(F)C(F)(F)F);[CH2][C](C)(C(=O)OCCOCCOCCOCCOC);1,000;;;;;;;;;3820;;1,13;SEC(THF);PS;0,01;;;;;;;;44,70;;C;;P10;632 nm;;
10.1021/ma1005759;homo;;graft;RAFT;[C](C)(C#N)(CCC(=O)NCC[N+](C)(C)C);[S]SC;[CH2][C](C)(C(=O)OCCOCCOCCOCCOC);1,000;;;;;;;;;3480;;1,16;SEC(THF);PS;0,01;;;;;;;;66,30;;C;;P11;632 nm;;
10.1021/ma1005759;homo;;graft;RAFT;[C](C)(C#N)(CCC(=O)NCC[N+](C)(C)C);[CH2]CCCCCCCCCCCCCCC;[CH2][C](C)(C(=O)OCCOCCOCCOCCOC);1,000;;;;;;;;;3620;;1,12;SEC(THF);PS;0,01;;;;;;;;62,50;;C;;P12;632 nm;;
10.1021/ma1005759;homo;;graft;RAFT;[C](C)(C#N)(CCC(=O)NCC[N+](C)(C)C);[S](SCCC(F)(F)C(F)(F)C(F)(F)C(F)(F)C(F)(F)C(F)(F)F);[CH2][C](C)(C(=O)OCCOCCOCCOCCOC);1,000;;;;;;;;;3620;;1,17;SEC(THF);PS;0,01;;;;;;;;62,10;;C;;P13;632 nm;;
10.1021/ma1005759;homo;;graft;RAFT;[C](C)(C#N)(CCC(=O)NCC(F)(F)C(F)(F)C(F)(F)C(F)(F)C(F)(F)C(F)(F)C(F)(F)C(F)(F)F);[S]SC;[CH2][C](C)(C(=O)OCCOCCOCCOCCOC);1,000;;;;;;;;;3590;;1,14;SEC(THF);PS;0,01;;;;;;;;50,90;;C;;P14;632 nm;;
10.1021/ma1005759;homo;;graft;RAFT;[C](C)(C#N)(CCC(=O)NCC(F)(F)C(F)(F)C(F)(F)C(F)(F)C(F)(F)C(F)(F)C(F)(F)C(F)(F)F);[CH2]CCCCCCCCCCCCCCC;[CH2][C](C)(C(=O)OCCOCCOCCOCCOC);1,000;;;;;;;;;3660;;1,13;SEC(THF);PS;0,01;;;;;;;;51,70;;C;;P15;632 nm;;
10.1021/ma1005759;homo;;graft;RAFT;[C](C)(C#N)(CCC(=O)NCC(F)(F)C(F)(F)C(F)(F)C(F)(F)C(F)(F)C(F)(F)C(F)(F)C(F)(F)F);[S](SCCC(F)(F)C(F)(F)C(F)(F)C(F)(F)C(F)(F)C(F)(F)F);[CH2][C](C)(C(=O)OCCOCCOCCOCCOC);1,000;;;;;;;;;4020;;1,14;SEC(THF);PS;0,01;;;;;;;;50,30;;C;;P16;632 nm;;
10.1021/ma1005759;homo;;graft;RAFT;[C](C)(C#N)(CCC(=O)N(CCCCCCCCCCCCCCCCCC)CCCCCCCCCCCCCCCCCC);[S]SC;[CH2][C](C)(C(=O)OCCOCCOCCOCCOC);1,000;;;;;;;;;4330;;1,15;SEC(THF);PS;0,01;;;;;;;;48,90;;C;;P17;632 nm;;
10.1021/ma1005759;homo;;graft;RAFT;[C](C)(C#N)(CCC(=O)N(CCCCCCCCCCCCCCCCCC)CCCCCCCCCCCCCCCCCC);[S](SCCC(F)(F)C(F)(F)C(F)(F)C(F)(F)C(F)(F)C(F)(F)F);[CH2][C](C)(C(=O)OCCOCCOCCOCCOC);1,000;;;;;;;;;4800;;1,14;SEC(THF);PS;0,01;;;;;;;;48,90;;C;;P18;632 nm;;
10.1021/ma1005759;homo;;graft;RAFT;[C](C)(C#N)(CCC(=O)NCCNC(=O)c1ccc(N=Nc2ccccc2)cc1);[S]SC;[CH2][C](C)(C(=O)OCCOCCOCCOCCOC);1,000;;;;;;;;;3400;;1,16;SEC(THF);PS;0,01;;;;;;;;49,10;;C;;P19;632 nm;;
